Repository: Ortigaa/Solar_cell_optical_simulations

## Technical Overview

The framework relies on calculating the transfer matrix across thin-film stack boundaries to compute layer-by-layer optical absorption, reflection, and transmission profiles.

Key functionality includes:
* **Optical Absorptance Calculations:** Uses standard transfer matrix formulations (`tmm`) to simulate wave propagation through arbitrary multi-layer structures.
* **Current Density Evaluation:** Integrates optical absorption against incoming spectral photon flux (e.g., AM1.5G or indoor LED spectra) and optional External Quantum Efficiency (EQE) spectrum functions to determine photogenerated current densities ($J_{sc}$).

File: nk_values/nk_PBDBT_BTA3.txt

350.00	1.62106	0.19810
351.00	1.60881	0.19726
352.00	1.59771	0.19741
353.00	1.58773	0.19832
354.00	1.57885	0.19983
355.00	1.57100	0.20175
356.00	1.56413	0.20394
357.00	1.55817	0.20627
358.00	1.55302	0.20862
359.00	1.54861	0.21091
360.00	1.54484	0.21304
361.00	1.54162	0.21497
362.00	1.53886	0.21664
363.00	1.53648	0.21802
364.00	1.53438	0.21910
365.00	1.53248	0.21988
366.00	1.53072	0.22035
367.00	1.52902	0.22054
368.00	1.52732	0.22048
369.00	1.52558	0.22019
370.00	1.52375	0.21972
371.00	1.52181	0.21910
372.00	1.51973	0.21838
373.00	1.51749	0.21761
374.00	1.51511	0.21683
375.00	1.51258	0.21606
376.00	1.50992	0.21536
377.00	1.50714	0.21474
378.00	1.50425	0.21424
379.00	1.50130	0.21387
380.00	1.49828	0.21364
381.00	1.49524	0.21356
382.00	1.49220	0.21364
383.00	1.48917	0.21387
384.00	1.48617	0.21426
385.00	1.48324	0.21479
386.00	1.48037	0.21546
387.00	1.47760	0.21626
388.00	1.47492	0.21717
389.00	1.47234	0.21818
390.00	1.46988	0.21928
391.00	1.46754	0.22046
392.00	1.46533	0.22170
393.00	1.46323	0.22299
394.00	1.46126	0.22432
395.00	1.45942	0.22567
396.00	1.45769	0.22705
397.00	1.45609	0.22842
398.00	1.45460	0.22980
399.00	1.45322	0.23116
400.00	1.45194	0.23250
401.00	1.45077	0.23381
402.00	1.44969	0.23509
403.00	1.44870	0.23632
404.00	1.44778	0.23751
405.00	1.44695	0.23865
406.00	1.44618	0.23973
407.00	1.44548	0.24076
408.00	1.44483	0.24172
409.00	1.44422	0.24262
410.00	1.44366	0.24345
411.00	1.44314	0.24421
412.00	1.44265	0.24491
413.00	1.44217	0.24553
414.00	1.44172	0.24608
415.00	1.44127	0.24657
416.00	1.44083	0.24698
417.00	1.44038	0.24732
418.00	1.43993	0.24760
419.00	1.43947	0.24780
420.00	1.43899	0.24795
421.00	1.43848	0.24803
422.00	1.43794	0.24804
423.00	1.43738	0.24800
424.00	1.43677	0.24791
425.00	1.43612	0.24776
426.00	1.43542	0.24755
427.00	1.43468	0.24730
428.00	1.43387	0.24701
429.00	1.43301	0.24668
430.00	1.43209	0.24631
431.00	1.43111	0.24591
432.00	1.43005	0.24548
433.00	1.42893	0.24503
434.00	1.42773	0.24455
435.00	1.42646	0.24406
436.00	1.42512	0.24356
437.00	1.42369	0.24306
438.00	1.42219	0.24255
439.00	1.42060	0.24204
440.00	1.41893	0.24154
441.00	1.41719	0.24106
442.00	1.41535	0.24059
443.00	1.41344	0.24014
444.00	1.41144	0.23972
445.00	1.40937	0.23932
446.00	1.40721	0.23897
447.00	1.40497	0.23865
448.00	1.40264	0.23838
449.00	1.40025	0.23815
450.00	1.39777	0.23798
451.00	1.39522	0.23787
452.00	1.39259	0.23782
453.00	1.38989	0.23783
454.00	1.38712	0.23791
455.00	1.38429	0.23806
456.00	1.38139	0.23829
457.00	1.37842	0.23860
458.00	1.37540	0.23898
459.00	1.37232	0.23946
460.00	1.36918	0.24002
461.00	1.36599	0.24068
462.00	1.36276	0.24142
463.00	1.35947	0.24227
464.00	1.35615	0.24321
465.00	1.35278	0.24425
466.00	1.34938	0.24540
467.00	1.34594	0.24665
468.00	1.34247	0.24800
469.00	1.33897	0.24947
470.00	1.33545	0.25104
471.00	1.33191	0.25272
472.00	1.32834	0.25452
473.00	1.32476	0.25643
474.00	1.32117	0.25846
475.00	1.31757	0.26060
476.00	1.31395	0.26287
477.00	1.31034	0.26525
478.00	1.30672	0.26775
479.00	1.30310	0.27038
480.00	1.29949	0.27313
481.00	1.29588	0.27600
482.00	1.29228	0.27900
483.00	1.28870	0.28213
484.00	1.28513	0.28540
485.00	1.28159	0.28879
486.00	1.27806	0.29231
487.00	1.27457	0.29597
488.00	1.27110	0.29977
489.00	1.26767	0.30370
490.00	1.26429	0.30778
491.00	1.26094	0.31199
492.00	1.25765	0.31635
493.00	1.25441	0.32085
494.00	1.25122	0.32549
495.00	1.24811	0.33029
496.00	1.24506	0.33522
497.00	1.24210	0.34031
498.00	1.23921	0.34554
499.00	1.23642	0.35092
500.00	1.23373	0.35644
501.00	1.23113	0.36211
502.00	1.22865	0.36792
503.00	1.22629	0.37388
504.00	1.22406	0.37998
505.00	1.22195	0.38621
506.00	1.21999	0.39258
507.00	1.21818	0.39908
508.00	1.21651	0.40570
509.00	1.21502	0.41244
510.00	1.21368	0.41930
511.00	1.21253	0.42627
512.00	1.21155	0.43334
513.00	1.21075	0.44051
514.00	1.21015	0.44777
515.00	1.20974	0.45511
516.00	1.20953	0.46251
517.00	1.20952	0.46999
518.00	1.20970	0.47752
519.00	1.21010	0.48510
520.00	1.21070	0.49272
521.00	1.21150	0.50037
522.00	1.21250	0.50804
523.00	1.21371	0.51573
524.00	1.21512	0.52342
525.00	1.21672	0.53112
526.00	1.21852	0.53881
527.00	1.22051	0.54649
528.00	1.22268	0.55415
529.00	1.22503	0.56179
530.00	1.22756	0.56940
531.00	1.23027	0.57698
532.00	1.23313	0.58453
533.00	1.23616	0.59205
534.00	1.23934	0.59954
535.00	1.24267	0.60699
536.00	1.24615	0.61440
537.00	1.24978	0.62179
538.00	1.25354	0.62914
539.00	1.25743	0.63646
540.00	1.26146	0.64376
541.00	1.26562	0.65103
542.00	1.26991	0.65829
543.00	1.27433	0.66553
544.00	1.27888	0.67275
545.00	1.28357	0.67998
546.00	1.28839	0.68719
547.00	1.29336	0.69441
548.00	1.29847	0.70163
549.00	1.30373	0.70885
550.00	1.30915	0.71608
551.00	1.31473	0.72331
552.00	1.32049	0.73056
553.00	1.32643	0.73781
554.00	1.33257	0.74506
555.00	1.33891	0.75232
556.00	1.34546	0.75957
557.00	1.35224	0.76681
558.00	1.35925	0.77403
559.00	1.36651	0.78122
560.00	1.37402	0.78837
561.00	1.38180	0.79546
562.00	1.38985	0.80249
563.00	1.39817	0.80943
564.00	1.40679	0.81628
565.00	1.41570	0.82300
566.00	1.42490	0.82958
567.00	1.43439	0.83601
568.00	1.44418	0.84225
569.00	1.45426	0.84829
570.00	1.46463	0.85410
571.00	1.47527	0.85966
572.00	1.48619	0.86496
573.00	1.49736	0.86996
574.00	1.50877	0.87466
575.00	1.52041	0.87902
576.00	1.53226	0.88304
577.00	1.54429	0.88669
578.00	1.55649	0.88996
579.00	1.56883	0.89285
580.00	1.58129	0.89533
581.00	1.59384	0.89740
582.00	1.60645	0.89905
583.00	1.61910	0.90029
584.00	1.63175	0.90110
585.00	1.64438	0.90150
586.00	1.65696	0.90149
587.00	1.66945	0.90107
588.00	1.68184	0.90026
589.00	1.69409	0.89907
590.00	1.70617	0.89751
591.00	1.71806	0.89560
592.00	1.72972	0.89337
593.00	1.74115	0.89083
594.00	1.75230	0.88802
595.00	1.76317	0.88496
596.00	1.77373	0.88169
597.00	1.78396	0.87823
598.00	1.79384	0.87464
599.00	1.80337	0.87094
600.00	1.81253	0.86718
601.00	1.82132	0.86341
602.00	1.82974	0.85967
603.00	1.83778	0.85601
604.00	1.84546	0.85249
605.00	1.85279	0.84916
606.00	1.85979	0.84608
607.00	1.86648	0.84330
608.00	1.87291	0.84087
609.00	1.87910	0.83886
610.00	1.88512	0.83730
611.00	1.89102	0.83626
612.00	1.89687	0.83576
613.00	1.90275	0.83586
614.00	1.90874	0.83657
615.00	1.91495	0.83792
616.00	1.92147	0.83990
617.00	1.92841	0.84251
618.00	1.93587	0.84572
619.00	1.94398	0.84948
620.00	1.95283	0.85375
621.00	1.96253	0.85843
622.00	1.97316	0.86342
623.00	1.98483	0.86863
624.00	1.99757	0.87391
625.00	2.01145	0.87913
626.00	2.02649	0.88414
627.00	2.04269	0.88878
628.00	2.06004	0.89290
629.00	2.07848	0.89635
630.00	2.09797	0.89898
631.00	2.11842	0.90066
632.00	2.13973	0.90126
633.00	2.16178	0.90068
634.00	2.18445	0.89883
635.00	2.20761	0.89563
636.00	2.23111	0.89102
637.00	2.25482	0.88497
638.00	2.27858	0.87746
639.00	2.30226	0.86847
640.00	2.32572	0.85802
641.00	2.34881	0.84613
642.00	2.37141	0.83283
643.00	2.39339	0.81818
644.00	2.41463	0.80222
645.00	2.43501	0.78504
646.00	2.45443	0.76671
647.00	2.47280	0.74731
648.00	2.49002	0.72695
649.00	2.50602	0.70573
650.00	2.52074	0.68376
651.00	2.53412	0.66117
652.00	2.54611	0.63806
653.00	2.55670	0.61457
654.00	2.56587	0.59082
655.00	2.57362	0.56694
656.00	2.57997	0.54305
657.00	2.58493	0.51926
658.00	2.58856	0.49569
659.00	2.59090	0.47244
660.00	2.59201	0.44961
661.00	2.59196	0.42728
662.00	2.59082	0.40552
663.00	2.58868	0.38440
664.00	2.58562	0.36397
665.00	2.58171	0.34427
666.00	2.57705	0.32534
667.00	2.57171	0.30718
668.00	2.56577	0.28983
669.00	2.55932	0.27328
670.00	2.55241	0.25752
671.00	2.54513	0.24256
672.00	2.53754	0.22837
673.00	2.52969	0.21494
674.00	2.52163	0.20224
675.00	2.51342	0.19025
676.00	2.50510	0.17895
677.00	2.49670	0.16831
678.00	2.48826	0.15829
679.00	2.47982	0.14887
680.00	2.47140	0.14001
681.00	2.46301	0.13170
682.00	2.45469	0.12389
683.00	2.44644	0.11656
684.00	2.43829	0.10969
685.00	2.43024	0.10325
686.00	2.42230	0.09720
687.00	2.41448	0.09154
688.00	2.40679	0.08623
689.00	2.39923	0.08125
690.00	2.39180	0.07658
691.00	2.38452	0.07221
692.00	2.37737	0.06811
693.00	2.37036	0.06426
694.00	2.36349	0.06066
695.00	2.35676	0.05728
696.00	2.35017	0.05411
697.00	2.34371	0.05114
698.00	2.33739	0.04835
699.00	2.33120	0.04573
700.00	2.32514	0.04328
701.00	2.31920	0.04097
702.00	2.31339	0.03881
703.00	2.30771	0.03677
704.00	2.30214	0.03486
705.00	2.29668	0.03307
706.00	2.29134	0.03138
707.00	2.28611	0.02979
708.00	2.28099	0.02830
709.00	2.27597	0.02689
710.00	2.27106	0.02557
711.00	2.26624	0.02432
712.00	2.26152	0.02315
713.00	2.25689	0.02205
714.00	2.25235	0.02101
715.00	2.24790	0.02002
716.00	2.24353	0.01910
717.00	2.23925	0.01822
718.00	2.23505	0.01740
719.00	2.23093	0.01662
720.00	2.22688	0.01588
721.00	2.22291	0.01519
722.00	2.21901	0.01453
723.00	2.21518	0.01391
724.00	2.21142	0.01332
725.00	2.20772	0.01276
726.00	2.20409	0.01223
727.00	2.20053	0.01173
728.00	2.19702	0.01126
729.00	2.19357	0.01081
730.00	2.19018	0.01038
731.00	2.18685	0.00997
732.00	2.18357	0.00959
733.00	2.18034	0.00922
734.00	2.17717	0.00887
735.00	2.17405	0.00854
736.00	2.17098	0.00822
737.00	2.16795	0.00792
738.00	2.16497	0.00764
739.00	2.16204	0.00736
740.00	2.15915	0.00710
741.00	2.15631	0.00686
742.00	2.15351	0.00662
743.00	2.15075	0.00639
744.00	2.14803	0.00618
745.00	2.14535	0.00597
746.00	2.14271	0.00577
747.00	2.14011	0.00558
748.00	2.13754	0.00540
749.00	2.13501	0.00523
750.00	2.13252	0.00506
751.00	2.13006	0.00490
752.00	2.12763	0.00475
753.00	2.12524	0.00460
754.00	2.12288	0.00446
755.00	2.12055	0.00433
756.00	2.11825	0.00420
757.00	2.11598	0.00407
758.00	2.11375	0.00395
759.00	2.11154	0.00383
760.00	2.10936	0.00372
761.00	2.10720	0.00362
762.00	2.10508	0.00351
763.00	2.10298	0.00341
764.00	2.10091	0.00332
765.00	2.09886	0.00323
766.00	2.09684	0.00314
767.00	2.09484	0.00305
768.00	2.09287	0.00297
769.00	2.09092	0.00289
770.00	2.08900	0.00281
771.00	2.08710	0.00274
772.00	2.08522	0.00267
773.00	2.08336	0.00260
774.00	2.08152	0.00253
775.00	2.07971	0.00247
776.00	2.07791	0.00240
777.00	2.07614	0.00234
778.00	2.07439	0.00228
779.00	2.07265	0.00223
780.00	2.07094	0.00217
781.00	2.06924	0.00212
782.00	2.06757	0.00207
783.00	2.06591	0.00202
784.00	2.06427	0.00197
785.00	2.06265	0.00192
786.00	2.06104	0.00188
787.00	2.05946	0.00183
788.00	2.05789	0.00179
789.00	2.05633	0.00175
790.00	2.05479	0.00171
791.00	2.05327	0.00167
792.00	2.05177	0.00163
793.00	2.05028	0.00160
794.00	2.04880	0.00156
795.00	2.04734	0.00153
796.00	2.04590	0.00149
797.00	2.04447	0.00146
798.00	2.04305	0.00143
799.00	2.04165	0.00140
800.00	2.04026	0.00137
801.00	2.03889	0.00134
802.00	2.03753	0.00131
803.00	2.03618	0.00128
804.00	2.03485	0.00125
805.00	2.03352	0.00123
806.00	2.03222	0.00120
807.00	2.03092	0.00118
808.00	2.02964	0.00115
809.00	2.02836	0.00113
810.00	2.02710	0.00111
811.00	2.02586	0.00109
812.00	2.02462	0.00106
813.00	2.02339	0.00104
814.00	2.02218	0.00102
815.00	2.02098	0.00100
816.00	2.01979	0.00098
817.00	2.01861	0.00097
818.00	2.01744	0.00095
819.00	2.01628	0.00093
820.00	2.01513	0.00091
821.00	2.01399	0.00089
822.00	2.01286	0.00088
823.00	2.01174	0.00086
824.00	2.01063	0.00085
825.00	2.00953	0.00083
826.00	2.00844	0.00082
827.00	2.00736	0.00080
828.00	2.00629	0.00079
829.00	2.00523	0.00077
830.00	2.00418	0.00076
831.00	2.00313	0.00075
832.00	2.00210	0.00073
833.00	2.00107	0.00072
834.00	2.00005	0.00071
835.00	1.99904	0.00070
836.00	1.99804	0.00068
837.00	1.99705	0.00067
838.00	1.99607	0.00066
839.00	1.99509	0.00065
840.00	1.99412	0.00064
841.00	1.99316	0.00063
842.00	1.99221	0.00062
843.00	1.99126	0.00061
844.00	1.99032	0.00060
845.00	1.98939	0.00059
846.00	1.98847	0.00058
847.00	1.98756	0.00057
848.00	1.98665	0.00056
849.00	1.98575	0.00055
850.00	1.98485	0.00054
851.00	1.98396	0.00053
852.00	1.98308	0.00053
853.00	1.98221	0.00052
854.00	1.98134	0.00051
855.00	1.98048	0.00050
856.00	1.97963	0.00049
857.00	1.97878	0.00049
858.00	1.97794	0.00048
859.00	1.97711	0.00047
860.00	1.97628	0.00047
861.00	1.97546	0.00046
862.00	1.97464	0.00045
863.00	1.97383	0.00044
864.00	1.97303	0.00044
865.00	1.97223	0.00043
866.00	1.97144	0.00043
867.00	1.97065	0.00042
868.00	1.96987	0.00041
869.00	1.96910	0.00041
870.00	1.96833	0.00040
871.00	1.96756	0.00040
872.00	1.96681	0.00039
873.00	1.96605	0.00039
874.00	1.96531	0.00038
875.00	1.96456	0.00037
876.00	1.96383	0.00037
877.00	1.96309	0.00036
878.00	1.96237	0.00036
879.00	1.96165	0.00035
880.00	1.96093	0.00035
881.00	1.96022	0.00035
882.00	1.95951	0.00034
883.00	1.95881	0.00034
884.00	1.95811	0.00033
885.00	1.95742	0.00033
886.00	1.95673	0.00032
887.00	1.95605	0.00032
888.00	1.95537	0.00031
889.00	1.95470	0.00031
890.00	1.95403	0.00031
891.00	1.95336	0.00030
892.00	1.95270	0.00030
893.00	1.95205	0.00030
894.00	1.95140	0.00029
895.00	1.95075	0.00029
896.00	1.95011	0.00028
897.00	1.94947	0.00028
898.00	1.94883	0.00028
899.00	1.94820	0.00027
900.00	1.94758	0.00027
901.00	1.94695	0.00027
902.00	1.94634	0.00026
903.00	1.94572	0.00026
904.00	1.94511	0.00026
905.00	1.94451	0.00025
906.00	1.94390	0.00025
907.00	1.94330	0.00025
908.00	1.94271	0.00025
909.00	1.94212	0.00024
910.00	1.94153	0.00024
911.00	1.94095	0.00024
912.00	1.94037	0.00023
913.00	1.93979	0.00023
914.00	1.93922	0.00023
915.00	1.93865	0.00023
916.00	1.93808	0.00022
917.00	1.93752	0.00022
918.00	1.93696	0.00022
919.00	1.93641	0.00022
920.00	1.93585	0.00021
921.00	1.93531	0.00021
922.00	1.93476	0.00021
923.00	1.93422	0.00021
924.00	1.93368	0.00020
925.00	1.93314	0.00020
926.00	1.93261	0.00020
927.00	1.93208	0.00020
928.00	1.93156	0.00020
929.00	1.93103	0.00019
930.00	1.93051	0.00019
931.00	1.93000	0.00019
932.00	1.92948	0.00019
933.00	1.92897	0.00018
934.00	1.92846	0.00018
935.00	1.92796	0.00018
936.00	1.92746	0.00018
937.00	1.92696	0.00018
938.00	1.92646	0.00018
939.00	1.92597	0.00017
940.00	1.92548	0.00017
941.00	1.92499	0.00017
942.00	1.92451	0.00017
943.00	1.92403	0.00017
944.00	1.92355	0.00016
945.00	1.92307	0.00016
946.00	1.92260	0.00016
947.00	1.92213	0.00016
948.00	1.92166	0.00016
949.00	1.92119	0.00016
950.00	1.92073	0.00015
951.00	1.92027	0.00015
952.00	1.91981	0.00015
953.00	1.91935	0.00015
954.00	1.91890	0.00015
955.00	1.91845	0.00015
956.00	1.91800	0.00015
957.00	1.91756	0.00014
958.00	1.91711	0.00014
959.00	1.91667	0.00014
960.00	1.91624	0.00014
961.00	1.91580	0.00014
962.00	1.91537	0.00014
963.00	1.91493	0.00014
964.00	1.91451	0.00013
965.00	1.91408	0.00013
966.00	1.91365	0.00013
967.00	1.91323	0.00013
968.00	1.91281	0.00013
969.00	1.91240	0.00013
970.00	1.91198	0.00013
971.00	1.91157	0.00013
972.00	1.91116	0.00012
973.00	1.91075	0.00012
974.00	1.91034	0.00012
975.00	1.90994	0.00012
976.00	1.90953	0.00012
977.00	1.90913	0.00012
978.00	1.90874	0.00012
979.00	1.90834	0.00012
980.00	1.90795	0.00012
981.00	1.90755	0.00011
982.00	1.90716	0.00011
983.00	1.90678	0.00011
984.00	1.90639	0.00011
985.00	1.90601	0.00011
986.00	1.90562	0.00011
987.00	1.90524	0.00011
988.00	1.90487	0.00011
989.00	1.90449	0.00011
990.00	1.90412	0.00010
991.00	1.90374	0.00010
992.00	1.90337	0.00010
993.00	1.90300	0.00010
994.00	1.90264	0.00010
995.00	1.90227	0.00010
996.00	1.90191	0.00010
997.00	1.90155	0.00010
998.00	1.90119	0.00010
999.00	1.90083	0.00010
1000.00	1.90047	0.00010
1001.00	1.90012	0.00009
1002.00	1.89977	0.00009
1003.00	1.89942	0.00009
1004.00	1.89907	0.00009
1005.00	1.89872	0.00009
1006.00	1.89837	0.00009
1007.00	1.89803	0.00009
1008.00	1.89769	0.00009
1009.00	1.89735	0.00009
1010.00	1.89701	0.00009
1011.00	1.89667	0.00009
1012.00	1.89633	0.00009
1013.00	1.89600	0.00009
1014.00	1.89567	0.00008
1015.00	1.89534	0.00008
1016.00	1.89501	0.00008
1017.00	1.89468	0.00008
1018.00	1.89435	0.00008
1019.00	1.89403	0.00008
1020.00	1.89370	0.00008
1021.00	1.89338	0.00008
1022.00	1.89306	0.00008
1023.00	1.89274	0.00008
1024.00	1.89243	0.00008
1025.00	1.89211	0.00008
1026.00	1.89180	0.00008
1027.00	1.89148	0.00008
1028.00	1.89117	0.00008
1029.00	1.89086	0.00007
1030.00	1.89055	0.00007
1031.00	1.89025	0.00007
1032.00	1.88994	0.00007
1033.00	1.88964	0.00007
1034.00	1.88933	0.00007
1035.00	1.88903	0.00007
1036.00	1.88873	0.00007
1037.00	1.88843	0.00007
1038.00	1.88814	0.00007
1039.00	1.88784	0.00007
1040.00	1.88755	0.00007
1041.00	1.88725	0.00007
1042.00	1.88696	0.00007
1043.00	1.88667	0.00007
1044.00	1.88638	0.00007
1045.00	1.88609	0.00007
1046.00	1.88580	0.00006
1047.00	1.88552	0.00006
1048.00	1.88523	0.00006
1049.00	1.88495	0.00006
1050.00	1.88467	0.00006
1051.00	1.88439	0.00006
1052.00	1.88411	0.00006
1053.00	1.88383	0.00006
1054.00	1.88356	0.00006
1055.00	1.88328	0.00006
1056.00	1.88301	0.00006
1057.00	1.88273	0.00006
1058.00	1.88246	0.00006
1059.00	1.88219	0.00006
1060.00	1.88192	0.00006
1061.00	1.88165	0.00006
1062.00	1.88138	0.00006
1063.00	1.88112	0.00006
1064.00	1.88085	0.00006
1065.00	1.88059	0.00006
1066.00	1.88033	0.00006
1067.00	1.88006	0.00006
1068.00	1.87980	0.00005
1069.00	1.87954	0.00005
1070.00	1.87929	0.00005
1071.00	1.87903	0.00005
1072.00	1.87877	0.00005
1073.00	1.87852	0.00005
1074.00	1.87826	0.00005
1075.00	1.87801	0.00005
1076.00	1.87776	0.00005
1077.00	1.87751	0.00005
1078.00	1.87726	0.00005
1079.00	1.87701	0.00005
1080.00	1.87676	0.00005
1081.00	1.87652	0.00005
1082.00	1.87627	0.00005
1083.00	1.87603	0.00005
1084.00	1.87578	0.00005
1085.00	1.87554	0.00005
1086.00	1.87530	0.00005
1087.00	1.87506	0.00005
1088.00	1.87482	0.00005
1089.00	1.87458	0.00005
1090.00	1.87434	0.00005
1091.00	1.87411	0.00005
1092.00	1.87387	0.00005
1093.00	1.87364	0.00005
1094.00	1.87340	0.00004
1095.00	1.87317	0.00004
1096.00	1.87294	0.00004
1097.00	1.87271	0.00004
1098.00	1.87248	0.00004
1099.00	1.87225	0.00004
1100.00	1.87202	0.00004
1101.00	1.87179	0.00004
1102.00	1.87157	0.00004
1103.00	1.87134	0.00004
1104.00	1.87112	0.00004
1105.00	1.87089	0.00004
1106.00	1.87067	0.00004
1107.00	1.87045	0.00004
1108.00	1.87023	0.00004
1109.00	1.87001	0.00004
1110.00	1.86979	0.00004
1111.00	1.86957	0.00004
1112.00	1.86935	0.00004
1113.00	1.86914	0.00004
1114.00	1.86892	0.00004
1115.00	1.86871	0.00004
1116.00	1.86849	0.00004
1117.00	1.86828	0.00004
1118.00	1.86807	0.00004
1119.00	1.86786	0.00004
1120.00	1.86764	0.00004
1121.00	1.86744	0.00004
1122.00	1.86723	0.00004
1123.00	1.86702	0.00004
1124.00	1.86681	0.00004
1125.00	1.86660	0.00004
1126.00	1.86640	0.00004
1127.00	1.86619	0.00004
1128.00	1.86599	0.00004
1129.00	1.86579	0.00004
1130.00	1.86558	0.00003
1131.00	1.86538	0.00003
1132.00	1.86518	0.00003
1133.00	1.86498	0.00003
1134.00	1.86478	0.00003
1135.00	1.86458	0.00003
1136.00	1.86438	0.00003
1137.00	1.86419	0.00003
1138.00	1.86399	0.00003
1139.00	1.86379	0.00003
1140.00	1.86360	0.00003
1141.00	1.86340	0.00003
1142.00	1.86321	0.00003
1143.00	1.86302	0.00003
1144.00	1.86282	0.00003
1145.00	1.86263	0.00003
1146.00	1.86244	0.00003
1147.00	1.86225	0.00003
1148.00	1.86206	0.00003
1149.00	1.86187	0.00003
1150.00	1.86169	0.00003
1151.00	1.86150	0.00003
1152.00	1.86131	0.00003
1153.00	1.86113	0.00003
1154.00	1.86094	0.00003
1155.00	1.86076	0.00003
1156.00	1.86057	0.00003
1157.00	1.86039	0.00003
1158.00	1.86021	0.00003
1159.00	1.86003	0.00003
1160.00	1.85984	0.00003
1161.00	1.85966	0.00003
1162.00	1.85948	0.00003
1163.00	1.85930	0.00003
1164.00	1.85913	0.00003
1165.00	1.85895	0.00003
1166.00	1.85877	0.00003
1167.00	1.85859	0.00003
1168.00	1.85842	0.00003
1169.00	1.85824	0.00003
1170.00	1.85807	0.00003
1171.00	1.85789	0.00003
1172.00	1.85772	0.00003
1173.00	1.85755	0.00003
1174.00	1.85738	0.00003
1175.00	1.85720	0.00003
1176.00	1.85703	0.00003
1177.00	1.85686	0.00003
1178.00	1.85669	0.00003
1179.00	1.85652	0.00003
1180.00	1.85635	0.00002
1181.00	1.85619	0.00002
1182.00	1.85602	0.00002
1183.00	1.85585	0.00002
1184.00	1.85569	0.00002
1185.00	1.85552	0.00002
1186.00	1.85536	0.00002
1187.00	1.85519	0.00002
1188.00	1.85503	0.00002
1189.00	1.85486	0.00002
1190.00	1.85470	0.00002
1191.00	1.85454	0.00002
1192.00	1.85438	0.00002
1193.00	1.85422	0.00002
1194.00	1.85405	0.00002
1195.00	1.85389	0.00002
1196.00	1.85374	0.00002
1197.00	1.85358	0.00002
1198.00	1.85342	0.00002
1199.00	1.85326	0.00002
1200.00	1.85310	0.00002
1201.00	1.85295	0.00002
1202.00	1.85279	0.00002
1203.00	1.85263	0.00002
1204.00	1.85248	0.00002
1205.00	1.85232	0.00002
1206.00	1.85217	0.00002
1207.00	1.85202	0.00002
1208.00	1.85186	0.00002
1209.00	1.85171	0.00002
1210.00	1.85156	0.00002
1211.00	1.85141	0.00002
1212.00	1.85126	0.00002
1213.00	1.85111	0.00002
1214.00	1.85096	0.00002
1215.00	1.85081	0.00002
1216.00	1.85066	0.00002
1217.00	1.85051	0.00002
1218.00	1.85036	0.00002
1219.00	1.85021	0.00002
1220.00	1.85007	0.00002
1221.00	1.84992	0.00002
1222.00	1.84977	0.00002
1223.00	1.84963	0.00002
1224.00	1.84948	0.00002
1225.00	1.84934	0.00002
1226.00	1.84920	0.00002
1227.00	1.84905	0.00002
1228.00	1.84891	0.00002
1229.00	1.84877	0.00002
1230.00	1.84862	0.00002
1231.00	1.84848	0.00002
1232.00	1.84834	0.00002
1233.00	1.84820	0.00002
1234.00	1.84806	0.00002
1235.00	1.84792	0.00002
1236.00	1.84778	0.00002
1237.00	1.84764	0.00002
1238.00	1.84750	0.00002
1239.00	1.84737	0.00002
1240.00	1.84723	0.00002
1241.00	1.84709	0.00002
1242.00	1.84695	0.00002
1243.00	1.84682	0.00002
1244.00	1.84668	0.00002
1245.00	1.84655	0.00002
1246.00	1.84641	0.00002
1247.00	1.84628	0.00002
1248.00	1.84614	0.00002
1249.00	1.84601	0.00002
1250.00	1.84588	0.00002
1251.00	1.84574	0.00002
1252.00	1.84561	0.00002
1253.00	1.84548	0.00002
1254.00	1.84535	0.00002
1255.00	1.84522	0.00002
1256.00	1.84509	0.00002
1257.00	1.84495	0.00002
1258.00	1.84483	0.00002
1259.00	1.84470	0.00002
1260.00	1.84457	0.00002
1261.00	1.84444	0.00002
1262.00	1.84431	0.00002
1263.00	1.84418	0.00002
1264.00	1.84405	0.00001
1265.00	1.84393	0.00001
1266.00	1.84380	0.00001
1267.00	1.84367	0.00001
1268.00	1.84355	0.00001
1269.00	1.84342	0.00001
1270.00	1.84330	0.00001
1271.00	1.84317	0.00001
1272.00	1.84305	0.00001
1273.00	1.84292	0.00001
1274.00	1.84280	0.00001
1275.00	1.84268	0.00001
1276.00	1.84256	0.00001
1277.00	1.84243	0.00001
1278.00	1.84231	0.00001
1279.00	1.84219	0.00001
1280.00	1.84207	0.00001
1281.00	1.84195	0.00001
1282.00	1.84183	0.00001
1283.00	1.84171	0.00001
1284.00	1.84159	0.00001
1285.00	1.84147	0.00001
1286.00	1.84135	0.00001
1287.00	1.84123	0.00001
1288.00	1.84111	0.00001
1289.00	1.84099	0.00001
1290.00	1.84088	0.00001
1291.00	1.84076	0.00001
1292.00	1.84064	0.00001
1293.00	1.84052	0.00001
1294.00	1.84041	0.00001
1295.00	1.84029	0.00001
1296.00	1.84018	0.00001
1297.00	1.84006	0.00001
1298.00	1.83995	0.00001
1299.00	1.83983	0.00001
1300.00	1.83972	0.00001
