Repository: Ortigaa/Solar_cell_optical_simulations

## Technical Overview

The framework relies on calculating the transfer matrix across thin-film stack boundaries to compute layer-by-layer optical absorption, reflection, and transmission profiles.

Key functionality includes:
* **Optical Absorptance Calculations:** Uses standard transfer matrix formulations (`tmm`) to simulate wave propagation through arbitrary multi-layer structures.
* **Current Density Evaluation:** Integrates optical absorption against incoming spectral photon flux (e.g., AM1.5G or indoor LED spectra) and optional External Quantum Efficiency (EQE) spectrum functions to determine photogenerated current densities ($J_{sc}$).

File: nk_values/nk_PM6_BTPeC9.txt

300.00	1.74494	0.17481
301.00	1.73502	0.17494
302.00	1.72552	0.17540
303.00	1.71643	0.17618
304.00	1.70775	0.17724
305.00	1.69948	0.17855
306.00	1.69162	0.18010
307.00	1.68415	0.18184
308.00	1.67707	0.18377
309.00	1.67038	0.18585
310.00	1.66406	0.18807
311.00	1.65812	0.19039
312.00	1.65253	0.19281
313.00	1.64729	0.19530
314.00	1.64240	0.19785
315.00	1.63784	0.20043
316.00	1.63360	0.20303
317.00	1.62968	0.20563
318.00	1.62605	0.20822
319.00	1.62272	0.21078
320.00	1.61966	0.21331
321.00	1.61687	0.21578
322.00	1.61434	0.21819
323.00	1.61205	0.22053
324.00	1.61000	0.22278
325.00	1.60817	0.22495
326.00	1.60654	0.22701
327.00	1.60511	0.22896
328.00	1.60386	0.23079
329.00	1.60279	0.23251
330.00	1.60187	0.23410
331.00	1.60111	0.23556
332.00	1.60048	0.23688
333.00	1.59997	0.23807
334.00	1.59958	0.23911
335.00	1.59929	0.24001
336.00	1.59908	0.24077
337.00	1.59896	0.24139
338.00	1.59891	0.24186
339.00	1.59891	0.24219
340.00	1.59896	0.24238
341.00	1.59904	0.24242
342.00	1.59916	0.24233
343.00	1.59929	0.24210
344.00	1.59943	0.24174
345.00	1.59958	0.24126
346.00	1.59972	0.24064
347.00	1.59984	0.23991
348.00	1.59995	0.23906
349.00	1.60002	0.23810
350.00	1.60007	0.23703
351.00	1.60007	0.23587
352.00	1.60003	0.23460
353.00	1.59994	0.23325
354.00	1.59980	0.23182
355.00	1.59960	0.23031
356.00	1.59934	0.22872
357.00	1.59901	0.22707
358.00	1.59863	0.22536
359.00	1.59817	0.22360
360.00	1.59765	0.22179
361.00	1.59705	0.21993
362.00	1.59639	0.21804
363.00	1.59566	0.21611
364.00	1.59485	0.21416
365.00	1.59398	0.21218
366.00	1.59303	0.21019
367.00	1.59201	0.20818
368.00	1.59093	0.20616
369.00	1.58978	0.20414
370.00	1.58856	0.20212
371.00	1.58727	0.20009
372.00	1.58593	0.19808
373.00	1.58452	0.19607
374.00	1.58305	0.19408
375.00	1.58152	0.19210
376.00	1.57994	0.19013
377.00	1.57830	0.18818
378.00	1.57661	0.18626
379.00	1.57486	0.18436
380.00	1.57307	0.18248
381.00	1.57123	0.18062
382.00	1.56935	0.17880
383.00	1.56742	0.17700
384.00	1.56545	0.17523
385.00	1.56344	0.17350
386.00	1.56139	0.17179
387.00	1.55930	0.17011
388.00	1.55718	0.16847
389.00	1.55502	0.16686
390.00	1.55283	0.16528
391.00	1.55061	0.16374
392.00	1.54836	0.16223
393.00	1.54608	0.16075
394.00	1.54377	0.15931
395.00	1.54143	0.15791
396.00	1.53906	0.15654
397.00	1.53667	0.15520
398.00	1.53425	0.15390
399.00	1.53181	0.15264
400.00	1.52935	0.15141
401.00	1.52686	0.15021
402.00	1.52435	0.14906
403.00	1.52182	0.14793
404.00	1.51926	0.14685
405.00	1.51669	0.14580
406.00	1.51409	0.14479
407.00	1.51148	0.14382
408.00	1.50884	0.14288
409.00	1.50619	0.14198
410.00	1.50351	0.14112
411.00	1.50082	0.14030
412.00	1.49811	0.13951
413.00	1.49538	0.13877
414.00	1.49264	0.13806
415.00	1.48987	0.13740
416.00	1.48709	0.13677
417.00	1.48430	0.13619
418.00	1.48149	0.13565
419.00	1.47866	0.13515
420.00	1.47582	0.13469
421.00	1.47297	0.13428
422.00	1.47010	0.13391
423.00	1.46722	0.13358
424.00	1.46433	0.13330
425.00	1.46142	0.13307
426.00	1.45851	0.13288
427.00	1.45558	0.13273
428.00	1.45265	0.13264
429.00	1.44971	0.13259
430.00	1.44676	0.13259
431.00	1.44380	0.13264
432.00	1.44083	0.13274
433.00	1.43787	0.13289
434.00	1.43489	0.13308
435.00	1.43192	0.13333
436.00	1.42894	0.13363
437.00	1.42597	0.13398
438.00	1.42299	0.13439
439.00	1.42002	0.13484
440.00	1.41704	0.13535
441.00	1.41408	0.13591
442.00	1.41111	0.13653
443.00	1.40816	0.13719
444.00	1.40521	0.13791
445.00	1.40227	0.13868
446.00	1.39935	0.13951
447.00	1.39643	0.14039
448.00	1.39353	0.14132
449.00	1.39065	0.14230
450.00	1.38778	0.14334
451.00	1.38493	0.14443
452.00	1.38210	0.14557
453.00	1.37929	0.14676
454.00	1.37650	0.14801
455.00	1.37374	0.14930
456.00	1.37100	0.15065
457.00	1.36829	0.15204
458.00	1.36560	0.15348
459.00	1.36295	0.15497
460.00	1.36032	0.15650
461.00	1.35773	0.15808
462.00	1.35517	0.15971
463.00	1.35265	0.16138
464.00	1.35016	0.16309
465.00	1.34771	0.16484
466.00	1.34529	0.16664
467.00	1.34291	0.16847
468.00	1.34058	0.17034
469.00	1.33828	0.17225
470.00	1.33603	0.17419
471.00	1.33382	0.17617
472.00	1.33165	0.17818
473.00	1.32952	0.18022
474.00	1.32744	0.18228
475.00	1.32541	0.18438
476.00	1.32342	0.18650
477.00	1.32148	0.18865
478.00	1.31958	0.19082
479.00	1.31773	0.19301
480.00	1.31592	0.19522
481.00	1.31416	0.19745
482.00	1.31245	0.19970
483.00	1.31079	0.20196
484.00	1.30917	0.20424
485.00	1.30759	0.20653
486.00	1.30607	0.20883
487.00	1.30459	0.21114
488.00	1.30315	0.21345
489.00	1.30176	0.21578
490.00	1.30042	0.21810
491.00	1.29911	0.22044
492.00	1.29786	0.22277
493.00	1.29664	0.22511
494.00	1.29546	0.22744
495.00	1.29433	0.22978
496.00	1.29324	0.23211
497.00	1.29218	0.23444
498.00	1.29117	0.23676
499.00	1.29019	0.23908
500.00	1.28925	0.24139
501.00	1.28834	0.24370
502.00	1.28747	0.24599
503.00	1.28663	0.24828
504.00	1.28582	0.25056
505.00	1.28504	0.25283
506.00	1.28429	0.25509
507.00	1.28357	0.25733
508.00	1.28288	0.25957
509.00	1.28222	0.26179
510.00	1.28158	0.26400
511.00	1.28096	0.26620
512.00	1.28036	0.26839
513.00	1.27979	0.27056
514.00	1.27924	0.27272
515.00	1.27870	0.27487
516.00	1.27818	0.27701
517.00	1.27768	0.27913
518.00	1.27720	0.28124
519.00	1.27672	0.28334
520.00	1.27626	0.28542
521.00	1.27582	0.28750
522.00	1.27538	0.28956
523.00	1.27495	0.29161
524.00	1.27453	0.29366
525.00	1.27412	0.29569
526.00	1.27371	0.29771
527.00	1.27331	0.29973
528.00	1.27291	0.30174
529.00	1.27252	0.30374
530.00	1.27213	0.30574
531.00	1.27174	0.30773
532.00	1.27136	0.30972
533.00	1.27097	0.31170
534.00	1.27058	0.31368
535.00	1.27020	0.31566
536.00	1.26981	0.31765
537.00	1.26942	0.31963
538.00	1.26903	0.32161
539.00	1.26864	0.32360
540.00	1.26824	0.32559
541.00	1.26784	0.32759
542.00	1.26744	0.32960
543.00	1.26704	0.33161
544.00	1.26663	0.33364
545.00	1.26622	0.33567
546.00	1.26581	0.33772
547.00	1.26540	0.33978
548.00	1.26498	0.34185
549.00	1.26457	0.34394
550.00	1.26415	0.34604
551.00	1.26374	0.34816
552.00	1.26332	0.35031
553.00	1.26291	0.35247
554.00	1.26250	0.35465
555.00	1.26209	0.35685
556.00	1.26169	0.35908
557.00	1.26129	0.36132
558.00	1.26090	0.36360
559.00	1.26051	0.36590
560.00	1.26014	0.36822
561.00	1.25977	0.37057
562.00	1.25942	0.37294
563.00	1.25908	0.37534
564.00	1.25875	0.37777
565.00	1.25844	0.38022
566.00	1.25814	0.38271
567.00	1.25787	0.38521
568.00	1.25761	0.38775
569.00	1.25738	0.39031
570.00	1.25716	0.39290
571.00	1.25697	0.39551
572.00	1.25681	0.39814
573.00	1.25667	0.40081
574.00	1.25657	0.40349
575.00	1.25649	0.40620
576.00	1.25644	0.40892
577.00	1.25642	0.41167
578.00	1.25643	0.41444
579.00	1.25648	0.41723
580.00	1.25656	0.42003
581.00	1.25667	0.42285
582.00	1.25682	0.42568
583.00	1.25700	0.42853
584.00	1.25721	0.43139
585.00	1.25747	0.43426
586.00	1.25775	0.43715
587.00	1.25807	0.44005
588.00	1.25842	0.44295
589.00	1.25881	0.44587
590.00	1.25923	0.44879
591.00	1.25968	0.45173
592.00	1.26016	0.45468
593.00	1.26067	0.45764
594.00	1.26121	0.46062
595.00	1.26178	0.46362
596.00	1.26237	0.46663
597.00	1.26299	0.46967
598.00	1.26363	0.47274
599.00	1.26430	0.47584
600.00	1.26500	0.47898
601.00	1.26572	0.48217
602.00	1.26646	0.48541
603.00	1.26724	0.48872
604.00	1.26805	0.49210
605.00	1.26890	0.49556
606.00	1.26980	0.49912
607.00	1.27076	0.50279
608.00	1.27179	0.50659
609.00	1.27290	0.51051
610.00	1.27412	0.51459
611.00	1.27547	0.51882
612.00	1.27698	0.52321
613.00	1.27869	0.52778
614.00	1.28062	0.53253
615.00	1.28282	0.53744
616.00	1.28535	0.54251
617.00	1.28824	0.54771
618.00	1.29154	0.55301
619.00	1.29530	0.55838
620.00	1.29957	0.56374
621.00	1.30438	0.56904
622.00	1.30974	0.57419
623.00	1.31567	0.57912
624.00	1.32217	0.58372
625.00	1.32919	0.58792
626.00	1.33672	0.59161
627.00	1.34467	0.59472
628.00	1.35299	0.59717
629.00	1.36157	0.59892
630.00	1.37034	0.59992
631.00	1.37917	0.60013
632.00	1.38798	0.59957
633.00	1.39667	0.59822
634.00	1.40512	0.59612
635.00	1.41326	0.59330
636.00	1.42098	0.58980
637.00	1.42822	0.58570
638.00	1.43491	0.58105
639.00	1.44098	0.57595
640.00	1.44641	0.57047
641.00	1.45115	0.56471
642.00	1.45519	0.55875
643.00	1.45854	0.55271
644.00	1.46122	0.54665
645.00	1.46325	0.54066
646.00	1.46468	0.53481
647.00	1.46556	0.52917
648.00	1.46593	0.52377
649.00	1.46587	0.51865
650.00	1.46543	0.51383
651.00	1.46465	0.50933
652.00	1.46361	0.50515
653.00	1.46234	0.50129
654.00	1.46088	0.49773
655.00	1.45927	0.49446
656.00	1.45754	0.49147
657.00	1.45571	0.48874
658.00	1.45379	0.48624
659.00	1.45182	0.48397
660.00	1.44979	0.48190
661.00	1.44771	0.48003
662.00	1.44558	0.47832
663.00	1.44342	0.47679
664.00	1.44122	0.47540
665.00	1.43897	0.47416
666.00	1.43669	0.47306
667.00	1.43436	0.47209
668.00	1.43199	0.47124
669.00	1.42957	0.47052
670.00	1.42711	0.46992
671.00	1.42459	0.46945
672.00	1.42202	0.46910
673.00	1.41940	0.46887
674.00	1.41672	0.46876
675.00	1.41399	0.46878
676.00	1.41120	0.46893
677.00	1.40835	0.46922
678.00	1.40546	0.46964
679.00	1.40251	0.47021
680.00	1.39951	0.47092
681.00	1.39646	0.47178
682.00	1.39337	0.47280
683.00	1.39023	0.47398
684.00	1.38706	0.47533
685.00	1.38386	0.47685
686.00	1.38063	0.47854
687.00	1.37739	0.48042
688.00	1.37413	0.48248
689.00	1.37086	0.48473
690.00	1.36760	0.48717
691.00	1.36435	0.48981
692.00	1.36112	0.49265
693.00	1.35791	0.49569
694.00	1.35475	0.49894
695.00	1.35164	0.50240
696.00	1.34858	0.50606
697.00	1.34560	0.50994
698.00	1.34271	0.51402
699.00	1.33990	0.51831
700.00	1.33721	0.52281
701.00	1.33463	0.52750
702.00	1.33219	0.53240
703.00	1.32989	0.53749
704.00	1.32774	0.54277
705.00	1.32577	0.54823
706.00	1.32397	0.55387
707.00	1.32236	0.55967
708.00	1.32095	0.56563
709.00	1.31976	0.57174
710.00	1.31878	0.57799
711.00	1.31804	0.58436
712.00	1.31753	0.59084
713.00	1.31728	0.59743
714.00	1.31727	0.60410
715.00	1.31752	0.61084
716.00	1.31803	0.61763
717.00	1.31881	0.62447
718.00	1.31986	0.63134
719.00	1.32118	0.63822
720.00	1.32277	0.64509
721.00	1.32462	0.65194
722.00	1.32675	0.65876
723.00	1.32914	0.66553
724.00	1.33179	0.67223
725.00	1.33469	0.67885
726.00	1.33785	0.68538
727.00	1.34125	0.69180
728.00	1.34488	0.69811
729.00	1.34874	0.70428
730.00	1.35281	0.71030
731.00	1.35710	0.71617
732.00	1.36158	0.72188
733.00	1.36624	0.72742
734.00	1.37108	0.73277
735.00	1.37608	0.73793
736.00	1.38123	0.74290
737.00	1.38652	0.74766
738.00	1.39193	0.75222
739.00	1.39746	0.75656
740.00	1.40308	0.76069
741.00	1.40878	0.76461
742.00	1.41456	0.76830
743.00	1.42040	0.77178
744.00	1.42628	0.77504
745.00	1.43219	0.77808
746.00	1.43812	0.78090
747.00	1.44405	0.78351
748.00	1.44998	0.78590
749.00	1.45589	0.78809
750.00	1.46177	0.79008
751.00	1.46760	0.79187
752.00	1.47337	0.79347
753.00	1.47908	0.79488
754.00	1.48471	0.79612
755.00	1.49024	0.79718
756.00	1.49568	0.79809
757.00	1.50100	0.79884
758.00	1.50621	0.79945
759.00	1.51128	0.79993
760.00	1.51621	0.80030
761.00	1.52098	0.80055
762.00	1.52561	0.80072
763.00	1.53006	0.80080
764.00	1.53435	0.80081
765.00	1.53845	0.80077
766.00	1.54237	0.80070
767.00	1.54609	0.80061
768.00	1.54962	0.80052
769.00	1.55295	0.80044
770.00	1.55608	0.80039
771.00	1.55901	0.80040
772.00	1.56173	0.80048
773.00	1.56424	0.80065
774.00	1.56655	0.80094
775.00	1.56866	0.80137
776.00	1.57058	0.80195
777.00	1.57230	0.80272
778.00	1.57384	0.80369
779.00	1.57521	0.80489
780.00	1.57642	0.80633
781.00	1.57748	0.80806
782.00	1.57840	0.81008
783.00	1.57921	0.81243
784.00	1.57993	0.81512
785.00	1.58057	0.81817
786.00	1.58115	0.82162
787.00	1.58172	0.82547
788.00	1.58230	0.82975
789.00	1.58291	0.83448
790.00	1.58360	0.83966
791.00	1.58440	0.84532
792.00	1.58536	0.85145
793.00	1.58650	0.85808
794.00	1.58789	0.86520
795.00	1.58955	0.87281
796.00	1.59154	0.88090
797.00	1.59390	0.88948
798.00	1.59669	0.89852
799.00	1.59995	0.90801
800.00	1.60372	0.91793
801.00	1.60805	0.92824
802.00	1.61299	0.93892
803.00	1.61858	0.94993
804.00	1.62486	0.96123
805.00	1.63186	0.97277
806.00	1.63961	0.98450
807.00	1.64815	0.99638
808.00	1.65749	1.00833
809.00	1.66765	1.02032
810.00	1.67865	1.03228
811.00	1.69049	1.04414
812.00	1.70318	1.05584
813.00	1.71671	1.06733
814.00	1.73107	1.07854
815.00	1.74625	1.08942
816.00	1.76223	1.09989
817.00	1.77899	1.10991
818.00	1.79649	1.11943
819.00	1.81470	1.12838
820.00	1.83360	1.13673
821.00	1.85313	1.14443
822.00	1.87326	1.15143
823.00	1.89393	1.15771
824.00	1.91512	1.16323
825.00	1.93676	1.16795
826.00	1.95880	1.17186
827.00	1.98121	1.17493
828.00	2.00391	1.17715
829.00	2.02687	1.17850
830.00	2.05004	1.17897
831.00	2.07336	1.17855
832.00	2.09678	1.17725
833.00	2.12025	1.17505
834.00	2.14373	1.17196
835.00	2.16716	1.16800
836.00	2.19050	1.16315
837.00	2.21371	1.15744
838.00	2.23674	1.15088
839.00	2.25955	1.14347
840.00	2.28210	1.13524
841.00	2.30434	1.12621
842.00	2.32624	1.11639
843.00	2.34777	1.10580
844.00	2.36889	1.09447
845.00	2.38955	1.08242
846.00	2.40974	1.06968
847.00	2.42941	1.05627
848.00	2.44855	1.04223
849.00	2.46711	1.02758
850.00	2.48509	1.01236
851.00	2.50244	0.99659
852.00	2.51915	0.98031
853.00	2.53519	0.96355
854.00	2.55056	0.94635
855.00	2.56522	0.92875
856.00	2.57918	0.91079
857.00	2.59240	0.89249
858.00	2.60489	0.87390
859.00	2.61664	0.85506
860.00	2.62763	0.83601
861.00	2.63787	0.81678
862.00	2.64736	0.79742
863.00	2.65610	0.77796
864.00	2.66408	0.75845
865.00	2.67133	0.73891
866.00	2.67784	0.71938
867.00	2.68363	0.69991
868.00	2.68872	0.68052
869.00	2.69310	0.66125
870.00	2.69681	0.64213
871.00	2.69987	0.62318
872.00	2.70228	0.60444
873.00	2.70407	0.58593
874.00	2.70527	0.56768
875.00	2.70590	0.54971
876.00	2.70598	0.53203
877.00	2.70553	0.51467
878.00	2.70459	0.49764
879.00	2.70318	0.48096
880.00	2.70131	0.46464
881.00	2.69903	0.44869
882.00	2.69635	0.43311
883.00	2.69331	0.41792
884.00	2.68991	0.40312
885.00	2.68620	0.38871
886.00	2.68218	0.37471
887.00	2.67790	0.36109
888.00	2.67336	0.34788
889.00	2.66859	0.33506
890.00	2.66361	0.32263
891.00	2.65844	0.31059
892.00	2.65310	0.29893
893.00	2.64761	0.28766
894.00	2.64198	0.27676
895.00	2.63623	0.26622
896.00	2.63038	0.25604
897.00	2.62444	0.24622
898.00	2.61842	0.23675
899.00	2.61234	0.22760
900.00	2.60621	0.21879
901.00	2.60004	0.21030
902.00	2.59384	0.20211
903.00	2.58762	0.19423
904.00	2.58139	0.18665
905.00	2.57515	0.17935
906.00	2.56892	0.17232
907.00	2.56270	0.16556
908.00	2.55649	0.15906
909.00	2.55031	0.15281
910.00	2.54416	0.14680
911.00	2.53805	0.14103
912.00	2.53197	0.13548
913.00	2.52593	0.13014
914.00	2.51994	0.12502
915.00	2.51399	0.12010
916.00	2.50810	0.11537
917.00	2.50226	0.11083
918.00	2.49647	0.10647
919.00	2.49075	0.10229
920.00	2.48508	0.09827
921.00	2.47947	0.09441
922.00	2.47393	0.09071
923.00	2.46845	0.08715
924.00	2.46303	0.08374
925.00	2.45767	0.08047
926.00	2.45238	0.07732
927.00	2.44716	0.07431
928.00	2.44199	0.07141
929.00	2.43690	0.06863
930.00	2.43187	0.06597
931.00	2.42690	0.06341
932.00	2.42200	0.06095
933.00	2.41716	0.05860
934.00	2.41238	0.05633
935.00	2.40767	0.05417
936.00	2.40302	0.05208
937.00	2.39844	0.05009
938.00	2.39391	0.04817
939.00	2.38945	0.04633
940.00	2.38504	0.04456
941.00	2.38070	0.04287
942.00	2.37641	0.04124
943.00	2.37218	0.03968
944.00	2.36801	0.03819
945.00	2.36389	0.03675
946.00	2.35983	0.03537
947.00	2.35583	0.03405
948.00	2.35188	0.03278
949.00	2.34798	0.03156
950.00	2.34413	0.03039
951.00	2.34034	0.02927
952.00	2.33659	0.02819
953.00	2.33290	0.02716
954.00	2.32925	0.02617
955.00	2.32565	0.02521
956.00	2.32210	0.02430
957.00	2.31860	0.02342
958.00	2.31514	0.02258
959.00	2.31172	0.02177
960.00	2.30835	0.02099
961.00	2.30503	0.02024
962.00	2.30174	0.01953
963.00	2.29850	0.01884
964.00	2.29530	0.01818
965.00	2.29214	0.01755
966.00	2.28901	0.01694
967.00	2.28593	0.01635
968.00	2.28288	0.01579
969.00	2.27988	0.01525
970.00	2.27691	0.01473
971.00	2.27397	0.01423
972.00	2.27107	0.01376
973.00	2.26821	0.01330
974.00	2.26538	0.01285
975.00	2.26258	0.01243
976.00	2.25982	0.01202
977.00	2.25709	0.01163
978.00	2.25439	0.01125
979.00	2.25172	0.01089
980.00	2.24908	0.01054
981.00	2.24648	0.01021
982.00	2.24390	0.00989
983.00	2.24135	0.00958
984.00	2.23883	0.00928
985.00	2.23634	0.00899
986.00	2.23388	0.00872
987.00	2.23144	0.00845
988.00	2.22903	0.00820
989.00	2.22665	0.00796
990.00	2.22430	0.00772
991.00	2.22196	0.00749
992.00	2.21966	0.00727
993.00	2.21738	0.00706
994.00	2.21512	0.00686
995.00	2.21288	0.00667
996.00	2.21067	0.00648
997.00	2.20849	0.00630
998.00	2.20632	0.00613
999.00	2.20418	0.00596
1000.00	2.20206	0.00580
1001.00	2.19996	0.00564
1002.00	2.19788	0.00549
1003.00	2.19583	0.00535
1004.00	2.19379	0.00521
1005.00	2.19177	0.00507
1006.00	2.18978	0.00494
1007.00	2.18780	0.00482
1008.00	2.18584	0.00470
1009.00	2.18391	0.00458
1010.00	2.18199	0.00447
1011.00	2.18009	0.00436
1012.00	2.17820	0.00426
1013.00	2.17634	0.00415
1014.00	2.17449	0.00406
1015.00	2.17266	0.00396
1016.00	2.17085	0.00387
1017.00	2.16905	0.00378
1018.00	2.16727	0.00370
1019.00	2.16551	0.00362
1020.00	2.16376	0.00354
1021.00	2.16203	0.00346
1022.00	2.16032	0.00339
1023.00	2.15862	0.00331
1024.00	2.15693	0.00324
1025.00	2.15526	0.00318
1026.00	2.15361	0.00311
1027.00	2.15197	0.00305
1028.00	2.15034	0.00299
1029.00	2.14873	0.00293
1030.00	2.14713	0.00287
1031.00	2.14555	0.00281
1032.00	2.14398	0.00276
1033.00	2.14242	0.00271
1034.00	2.14088	0.00266
1035.00	2.13935	0.00261
1036.00	2.13783	0.00256
1037.00	2.13633	0.00251
1038.00	2.13483	0.00247
1039.00	2.13335	0.00242
1040.00	2.13189	0.00238
1041.00	2.13043	0.00234
1042.00	2.12899	0.00230
1043.00	2.12755	0.00226
1044.00	2.12613	0.00222
1045.00	2.12473	0.00218
1046.00	2.12333	0.00215
1047.00	2.12194	0.00211
1048.00	2.12057	0.00208
1049.00	2.11920	0.00205
1050.00	2.11785	0.00201
1051.00	2.11650	0.00198
1052.00	2.11517	0.00195
1053.00	2.11385	0.00192
1054.00	2.11254	0.00189
1055.00	2.11124	0.00186
1056.00	2.10994	0.00184
1057.00	2.10866	0.00181
1058.00	2.10739	0.00178
1059.00	2.10613	0.00176
1060.00	2.10487	0.00173
1061.00	2.10363	0.00171
1062.00	2.10240	0.00168
1063.00	2.10117	0.00166
1064.00	2.09995	0.00164
1065.00	2.09875	0.00162
1066.00	2.09755	0.00159
1067.00	2.09636	0.00157
1068.00	2.09518	0.00155
1069.00	2.09401	0.00153
1070.00	2.09284	0.00151
1071.00	2.09169	0.00149
1072.00	2.09054	0.00147
1073.00	2.08940	0.00145
1074.00	2.08827	0.00143
1075.00	2.08715	0.00142
1076.00	2.08603	0.00140
1077.00	2.08493	0.00138
1078.00	2.08383	0.00137
1079.00	2.08273	0.00135
1080.00	2.08165	0.00133
1081.00	2.08057	0.00132
1082.00	2.07951	0.00130
1083.00	2.07844	0.00129
1084.00	2.07739	0.00127
1085.00	2.07634	0.00126
1086.00	2.07530	0.00124
1087.00	2.07427	0.00123
1088.00	2.07324	0.00121
1089.00	2.07222	0.00120
1090.00	2.07121	0.00119
1091.00	2.07020	0.00117
1092.00	2.06921	0.00116
1093.00	2.06821	0.00115
1094.00	2.06723	0.00113
1095.00	2.06625	0.00112
1096.00	2.06527	0.00111
1097.00	2.06431	0.00110
1098.00	2.06335	0.00109
1099.00	2.06239	0.00108
1100.00	2.06144	0.00106

File: nk_values/nk_PM6_D18_L8BO.txt
350.00	1.81504	0.22568
351.00	1.81186	0.22473
352.00	1.80873	0.22374
353.00	1.80565	0.22270
354.00	1.80261	0.22161
355.00	1.79961	0.22048
356.00	1.79663	0.21931
357.00	1.79368	0.21810
358.00	1.79075	0.21684
359.00	1.78783	0.21554
360.00	1.78492	0.21421
361.00	1.78202	0.21283
362.00	1.77912	0.21143
363.00	1.77622	0.20998
364.00	1.77332	0.20851
365.00	1.77040	0.20701
366.00	1.76747	0.20549
367.00	1.76452	0.20393
368.00	1.76156	0.20236
369.00	1.75857	0.20077
370.00	1.75556	0.19917
371.00	1.75253	0.19755
372.00	1.74946	0.19593
373.00	1.74637	0.19429
374.00	1.74324	0.19265
375.00	1.74008	0.19101
376.00	1.73689	0.18938
377.00	1.73366	0.18774
378.00	1.73040	0.18612
379.00	1.72710	0.18450
380.00	1.72376	0.18290
381.00	1.72039	0.18132
382.00	1.71697	0.17975
383.00	1.71352	0.17821
384.00	1.71003	0.17669
385.00	1.70651	0.17520
386.00	1.70294	0.17373
387.00	1.69934	0.17230
388.00	1.69570	0.17091
389.00	1.69203	0.16955
390.00	1.68832	0.16823
391.00	1.68458	0.16695
392.00	1.68080	0.16571
393.00	1.67699	0.16452
394.00	1.67315	0.16338
395.00	1.66929	0.16229
396.00	1.66539	0.16125
397.00	1.66147	0.16026
398.00	1.65752	0.15933
399.00	1.65354	0.15846
400.00	1.64955	0.15764
401.00	1.64553	0.15688
402.00	1.64150	0.15618
403.00	1.63744	0.15555
404.00	1.63337	0.15498
405.00	1.62929	0.15447
406.00	1.62520	0.15403
407.00	1.62109	0.15366
408.00	1.61698	0.15335
409.00	1.61286	0.15311
410.00	1.60874	0.15294
411.00	1.60461	0.15285
412.00	1.60049	0.15282
413.00	1.59636	0.15286
414.00	1.59224	0.15297
415.00	1.58813	0.15315
416.00	1.58402	0.15340
417.00	1.57993	0.15373
418.00	1.57585	0.15412
419.00	1.57178	0.15459
420.00	1.56773	0.15513
421.00	1.56370	0.15574
422.00	1.55968	0.15642
423.00	1.55569	0.15717
424.00	1.55173	0.15799
425.00	1.54779	0.15887
426.00	1.54388	0.15983
427.00	1.54001	0.16085
428.00	1.53616	0.16194
429.00	1.53235	0.16309
430.00	1.52858	0.16431
431.00	1.52484	0.16559
432.00	1.52115	0.16694
433.00	1.51749	0.16834
434.00	1.51388	0.16980
435.00	1.51031	0.17133
436.00	1.50679	0.17290
437.00	1.50332	0.17453
438.00	1.49990	0.17622
439.00	1.49652	0.17796
440.00	1.49320	0.17974
441.00	1.48993	0.18158
442.00	1.48672	0.18346
443.00	1.48355	0.18538
444.00	1.48045	0.18735
445.00	1.47739	0.18936
446.00	1.47440	0.19141
447.00	1.47146	0.19349
448.00	1.46858	0.19561
449.00	1.46575	0.19776
450.00	1.46299	0.19995
451.00	1.46028	0.20216
452.00	1.45763	0.20440
453.00	1.45504	0.20667
454.00	1.45250	0.20896
455.00	1.45002	0.21127
456.00	1.44760	0.21360
457.00	1.44524	0.21595
458.00	1.44293	0.21832
459.00	1.44068	0.22070
460.00	1.43848	0.22309
461.00	1.43634	0.22550
462.00	1.43425	0.22791
463.00	1.43221	0.23034
464.00	1.43022	0.23277
465.00	1.42829	0.23521
466.00	1.42640	0.23766
467.00	1.42456	0.24010
468.00	1.42277	0.24255
469.00	1.42103	0.24501
470.00	1.41932	0.24746
471.00	1.41767	0.24991
472.00	1.41605	0.25236
473.00	1.41447	0.25482
474.00	1.41294	0.25726
475.00	1.41144	0.25971
476.00	1.40998	0.26215
477.00	1.40855	0.26459
478.00	1.40716	0.26703
479.00	1.40579	0.26946
480.00	1.40446	0.27189
481.00	1.40316	0.27431
482.00	1.40188	0.27673
483.00	1.40063	0.27915
484.00	1.39941	0.28156
485.00	1.39820	0.28397
486.00	1.39702	0.28638
487.00	1.39587	0.28879
488.00	1.39472	0.29120
489.00	1.39360	0.29360
490.00	1.39250	0.29601
491.00	1.39141	0.29841
492.00	1.39033	0.30082
493.00	1.38927	0.30324
494.00	1.38822	0.30565
495.00	1.38718	0.30808
496.00	1.38615	0.31050
497.00	1.38513	0.31294
498.00	1.38412	0.31539
499.00	1.38311	0.31785
500.00	1.38212	0.32032
501.00	1.38113	0.32281
502.00	1.38015	0.32531
503.00	1.37918	0.32783
504.00	1.37821	0.33037
505.00	1.37725	0.33294
506.00	1.37629	0.33552
507.00	1.37535	0.33814
508.00	1.37441	0.34077
509.00	1.37347	0.34344
510.00	1.37255	0.34614
511.00	1.37163	0.34888
512.00	1.37073	0.35165
513.00	1.36983	0.35445
514.00	1.36895	0.35730
515.00	1.36808	0.36018
516.00	1.36723	0.36311
517.00	1.36639	0.36609
518.00	1.36558	0.36911
519.00	1.36478	0.37218
520.00	1.36401	0.37530
521.00	1.36326	0.37848
522.00	1.36254	0.38170
523.00	1.36185	0.38498
524.00	1.36120	0.38832
525.00	1.36058	0.39171
526.00	1.36000	0.39516
527.00	1.35947	0.39867
528.00	1.35898	0.40224
529.00	1.35854	0.40586
530.00	1.35815	0.40955
531.00	1.35783	0.41330
532.00	1.35756	0.41710
533.00	1.35736	0.42096
534.00	1.35723	0.42488
535.00	1.35717	0.42886
536.00	1.35718	0.43289
537.00	1.35728	0.43698
538.00	1.35746	0.44112
539.00	1.35774	0.44531
540.00	1.35810	0.44954
541.00	1.35856	0.45382
542.00	1.35913	0.45814
543.00	1.35979	0.46250
544.00	1.36057	0.46689
545.00	1.36145	0.47132
546.00	1.36245	0.47577
547.00	1.36357	0.48024
548.00	1.36481	0.48474
549.00	1.36617	0.48924
550.00	1.36765	0.49375
551.00	1.36927	0.49827
552.00	1.37101	0.50278
553.00	1.37288	0.50729
554.00	1.37488	0.51178
555.00	1.37702	0.51625
556.00	1.37929	0.52070
557.00	1.38169	0.52511
558.00	1.38423	0.52949
559.00	1.38689	0.53382
560.00	1.38969	0.53811
561.00	1.39262	0.54233
562.00	1.39568	0.54650
563.00	1.39887	0.55059
564.00	1.40217	0.55461
565.00	1.40561	0.55856
566.00	1.40916	0.56241
567.00	1.41282	0.56617
568.00	1.41660	0.56984
569.00	1.42048	0.57341
570.00	1.42447	0.57686
571.00	1.42856	0.58021
572.00	1.43274	0.58344
573.00	1.43701	0.58655
574.00	1.44136	0.58953
575.00	1.44579	0.59238
576.00	1.45029	0.59511
577.00	1.45486	0.59770
578.00	1.45949	0.60015
579.00	1.46417	0.60246
580.00	1.46890	0.60463
581.00	1.47367	0.60666
582.00	1.47847	0.60855
583.00	1.48329	0.61029
584.00	1.48814	0.61188
585.00	1.49300	0.61333
586.00	1.49786	0.61464
587.00	1.50272	0.61581
588.00	1.50758	0.61683
589.00	1.51242	0.61772
590.00	1.51723	0.61847
591.00	1.52202	0.61909
592.00	1.52678	0.61958
593.00	1.53150	0.61995
594.00	1.53617	0.62019
595.00	1.54079	0.62032
596.00	1.54535	0.62034
597.00	1.54986	0.62026
598.00	1.55429	0.62008
599.00	1.55867	0.61981
600.00	1.56297	0.61946
601.00	1.56720	0.61903
602.00	1.57136	0.61854
603.00	1.57544	0.61799
604.00	1.57945	0.61740
605.00	1.58339	0.61677
606.00	1.58726	0.61610
607.00	1.59106	0.61542
608.00	1.59481	0.61473
609.00	1.59851	0.61404
610.00	1.60217	0.61335
611.00	1.60580	0.61268
612.00	1.60940	0.61203
613.00	1.61301	0.61141
614.00	1.61663	0.61082
615.00	1.62027	0.61026
616.00	1.62397	0.60973
617.00	1.62774	0.60922
618.00	1.63161	0.60873
619.00	1.63559	0.60825
620.00	1.63972	0.60776
621.00	1.64400	0.60723
622.00	1.64847	0.60663
623.00	1.65313	0.60594
624.00	1.65801	0.60511
625.00	1.66309	0.60409
626.00	1.66840	0.60284
627.00	1.67390	0.60131
628.00	1.67959	0.59943
629.00	1.68541	0.59717
630.00	1.69135	0.59447
631.00	1.69732	0.59128
632.00	1.70328	0.58759
633.00	1.70914	0.58336
634.00	1.71483	0.57859
635.00	1.72027	0.57328
636.00	1.72538	0.56747
637.00	1.73009	0.56118
638.00	1.73432	0.55447
639.00	1.73802	0.54740
640.00	1.74116	0.54003
641.00	1.74369	0.53244
642.00	1.74561	0.52470
643.00	1.74689	0.51689
644.00	1.74757	0.50907
645.00	1.74763	0.50130
646.00	1.74712	0.49366
647.00	1.74605	0.48618
648.00	1.74446	0.47891
649.00	1.74239	0.47190
650.00	1.73986	0.46516
651.00	1.73693	0.45874
652.00	1.73362	0.45263
653.00	1.72997	0.44687
654.00	1.72601	0.44146
655.00	1.72177	0.43641
656.00	1.71729	0.43173
657.00	1.71259	0.42741
658.00	1.70770	0.42347
659.00	1.70265	0.41989
660.00	1.69744	0.41669
661.00	1.69211	0.41385
662.00	1.68668	0.41138
663.00	1.68117	0.40928
664.00	1.67558	0.40753
665.00	1.66995	0.40614
666.00	1.66428	0.40511
667.00	1.65860	0.40443
668.00	1.65291	0.40410
669.00	1.64724	0.40411
670.00	1.64159	0.40447
671.00	1.63599	0.40516
672.00	1.63045	0.40618
673.00	1.62498	0.40753
674.00	1.61959	0.40921
675.00	1.61431	0.41120
676.00	1.60915	0.41350
677.00	1.60411	0.41611
678.00	1.59922	0.41902
679.00	1.59448	0.42221
680.00	1.58992	0.42568
681.00	1.58555	0.42943
682.00	1.58138	0.43343
683.00	1.57741	0.43769
684.00	1.57368	0.44218
685.00	1.57018	0.44689
686.00	1.56693	0.45182
687.00	1.56393	0.45694
688.00	1.56121	0.46225
689.00	1.55876	0.46772
690.00	1.55660	0.47334
691.00	1.55473	0.47909
692.00	1.55315	0.48495
693.00	1.55188	0.49091
694.00	1.55092	0.49695
695.00	1.55026	0.50305
696.00	1.54990	0.50919
697.00	1.54986	0.51536
698.00	1.55012	0.52153
699.00	1.55068	0.52768
700.00	1.55154	0.53381
701.00	1.55269	0.53989
702.00	1.55412	0.54590
703.00	1.55583	0.55184
704.00	1.55781	0.55768
705.00	1.56005	0.56341
706.00	1.56253	0.56902
707.00	1.56525	0.57450
708.00	1.56819	0.57983
709.00	1.57134	0.58500
710.00	1.57469	0.59001
711.00	1.57821	0.59485
712.00	1.58190	0.59950
713.00	1.58575	0.60397
714.00	1.58973	0.60825
715.00	1.59383	0.61234
716.00	1.59803	0.61623
717.00	1.60233	0.61993
718.00	1.60670	0.62343
719.00	1.61113	0.62673
720.00	1.61561	0.62984
721.00	1.62011	0.63276
722.00	1.62463	0.63550
723.00	1.62914	0.63806
724.00	1.63365	0.64044
725.00	1.63812	0.64265
726.00	1.64256	0.64471
727.00	1.64694	0.64662
728.00	1.65125	0.64839
729.00	1.65549	0.65004
730.00	1.65964	0.65157
731.00	1.66369	0.65300
732.00	1.66763	0.65435
733.00	1.67146	0.65562
734.00	1.67516	0.65684
735.00	1.67873	0.65801
736.00	1.68216	0.65917
737.00	1.68545	0.66033
738.00	1.68860	0.66150
739.00	1.69160	0.66271
740.00	1.69446	0.66398
741.00	1.69717	0.66533
742.00	1.69973	0.66678
743.00	1.70216	0.66836
744.00	1.70445	0.67008
745.00	1.70663	0.67197
746.00	1.70869	0.67406
747.00	1.71065	0.67637
748.00	1.71252	0.67891
749.00	1.71434	0.68172
750.00	1.71611	0.68482
751.00	1.71785	0.68821
752.00	1.71961	0.69194
753.00	1.72139	0.69600
754.00	1.72324	0.70042
755.00	1.72520	0.70522
756.00	1.72728	0.71039
757.00	1.72954	0.71595
758.00	1.73202	0.72191
759.00	1.73476	0.72826
760.00	1.73780	0.73499
761.00	1.74119	0.74210
762.00	1.74496	0.74958
763.00	1.74918	0.75741
764.00	1.75388	0.76556
765.00	1.75911	0.77400
766.00	1.76490	0.78271
767.00	1.77130	0.79163
768.00	1.77833	0.80073
769.00	1.78604	0.80996
770.00	1.79445	0.81927
771.00	1.80358	0.82860
772.00	1.81344	0.83790
773.00	1.82405	0.84710
774.00	1.83541	0.85615
775.00	1.84752	0.86497
776.00	1.86037	0.87352
777.00	1.87395	0.88172
778.00	1.88824	0.88952
779.00	1.90321	0.89687
780.00	1.91883	0.90370
781.00	1.93507	0.90998
782.00	1.95189	0.91564
783.00	1.96925	0.92065
784.00	1.98709	0.92496
785.00	2.00538	0.92855
786.00	2.02407	0.93138
787.00	2.04309	0.93343
788.00	2.06240	0.93468
789.00	2.08194	0.93510
790.00	2.10166	0.93469
791.00	2.12151	0.93344
792.00	2.14143	0.93134
793.00	2.16138	0.92840
794.00	2.18129	0.92461
795.00	2.20112	0.91998
796.00	2.22081	0.91453
797.00	2.24033	0.90825
798.00	2.25963	0.90117
799.00	2.27865	0.89331
800.00	2.29736	0.88468
801.00	2.31572	0.87531
802.00	2.33368	0.86521
803.00	2.35121	0.85442
804.00	2.36826	0.84296
805.00	2.38482	0.83087
806.00	2.40083	0.81817
807.00	2.41629	0.80490
808.00	2.43114	0.79109
809.00	2.44537	0.77678
810.00	2.45897	0.76200
811.00	2.47189	0.74681
812.00	2.48413	0.73123
813.00	2.49568	0.71531
814.00	2.50651	0.69908
815.00	2.51662	0.68260
816.00	2.52601	0.66590
817.00	2.53466	0.64903
818.00	2.54258	0.63203
819.00	2.54977	0.61495
820.00	2.55623	0.59781
821.00	2.56198	0.58067
822.00	2.56703	0.56356
823.00	2.57138	0.54651
824.00	2.57505	0.52958
825.00	2.57806	0.51278
826.00	2.58043	0.49616
827.00	2.58219	0.47974
828.00	2.58335	0.46355
829.00	2.58394	0.44761
830.00	2.58398	0.43195
831.00	2.58351	0.41660
832.00	2.58255	0.40155
833.00	2.58112	0.38685
834.00	2.57926	0.37248
835.00	2.57699	0.35848
836.00	2.57434	0.34485
837.00	2.57134	0.33158
838.00	2.56801	0.31870
839.00	2.56438	0.30620
840.00	2.56047	0.29409
841.00	2.55631	0.28236
842.00	2.55192	0.27101
843.00	2.54733	0.26005
844.00	2.54256	0.24946
845.00	2.53762	0.23924
846.00	2.53253	0.22939
847.00	2.52732	0.21991
848.00	2.52201	0.21077
849.00	2.51660	0.20198
850.00	2.51111	0.19353
851.00	2.50555	0.18541
852.00	2.49995	0.17760
853.00	2.49431	0.17011
854.00	2.48864	0.16292
855.00	2.48295	0.15602
856.00	2.47725	0.14940
857.00	2.47156	0.14306
858.00	2.46587	0.13698
859.00	2.46020	0.13115
860.00	2.45455	0.12557
861.00	2.44893	0.12023
862.00	2.44334	0.11511
863.00	2.43779	0.11021
864.00	2.43228	0.10552
865.00	2.42681	0.10104
866.00	2.42140	0.09674
867.00	2.41603	0.09264
868.00	2.41072	0.08871
869.00	2.40547	0.08495
870.00	2.40027	0.08136
871.00	2.39513	0.07792
872.00	2.39006	0.07463
873.00	2.38504	0.07149
874.00	2.38009	0.06849
875.00	2.37520	0.06561
876.00	2.37038	0.06287
877.00	2.36561	0.06024
878.00	2.36092	0.05773
879.00	2.35628	0.05533
880.00	2.35171	0.05304
881.00	2.34721	0.05084
882.00	2.34276	0.04875
883.00	2.33838	0.04674
884.00	2.33406	0.04482
885.00	2.32980	0.04299
886.00	2.32561	0.04124
887.00	2.32147	0.03956
888.00	2.31739	0.03796
889.00	2.31337	0.03643
890.00	2.30941	0.03497
891.00	2.30551	0.03357
892.00	2.30166	0.03223
893.00	2.29787	0.03095
894.00	2.29413	0.02972
895.00	2.29045	0.02855
896.00	2.28682	0.02743
897.00	2.28324	0.02636
898.00	2.27971	0.02534
899.00	2.27623	0.02436
900.00	2.27280	0.02342
901.00	2.26942	0.02252
902.00	2.26608	0.02166
903.00	2.26279	0.02084
904.00	2.25955	0.02005
905.00	2.25636	0.01930
906.00	2.25320	0.01858
907.00	2.25009	0.01789
908.00	2.24702	0.01723
909.00	2.24400	0.01660
910.00	2.24101	0.01600
911.00	2.23806	0.01542
912.00	2.23516	0.01486
913.00	2.23229	0.01433
914.00	2.22946	0.01383
915.00	2.22666	0.01334
916.00	2.22390	0.01287
917.00	2.22118	0.01243
918.00	2.21849	0.01200
919.00	2.21584	0.01159
920.00	2.21322	0.01119
921.00	2.21063	0.01082
922.00	2.20807	0.01046
923.00	2.20555	0.01011
924.00	2.20306	0.00978
925.00	2.20059	0.00946
926.00	2.19816	0.00915
927.00	2.19576	0.00886
928.00	2.19338	0.00858
929.00	2.19103	0.00831
930.00	2.18871	0.00805
931.00	2.18642	0.00780
932.00	2.18416	0.00757
933.00	2.18192	0.00734
934.00	2.17970	0.00712
935.00	2.17751	0.00691
936.00	2.17535	0.00670
937.00	2.17321	0.00651
938.00	2.17109	0.00632
939.00	2.16900	0.00614
940.00	2.16693	0.00597
941.00	2.16488	0.00580
942.00	2.16286	0.00564
943.00	2.16086	0.00549
944.00	2.15888	0.00534
945.00	2.15691	0.00520
946.00	2.15498	0.00506
947.00	2.15306	0.00493
948.00	2.15116	0.00480
949.00	2.14928	0.00468
950.00	2.14742	0.00456
951.00	2.14558	0.00444
952.00	2.14375	0.00433
953.00	2.14195	0.00423
954.00	2.14016	0.00413
955.00	2.13839	0.00403
956.00	2.13664	0.00393
957.00	2.13491	0.00384
958.00	2.13319	0.00375
959.00	2.13149	0.00367
960.00	2.12981	0.00359
961.00	2.12814	0.00351
962.00	2.12649	0.00343
963.00	2.12486	0.00335
964.00	2.12324	0.00328
965.00	2.12163	0.00321
966.00	2.12004	0.00315
967.00	2.11847	0.00308
968.00	2.11691	0.00302
969.00	2.11536	0.00296
970.00	2.11383	0.00290
971.00	2.11231	0.00284
972.00	2.11081	0.00278
973.00	2.10932	0.00273
974.00	2.10784	0.00268
975.00	2.10637	0.00263
976.00	2.10492	0.00258
977.00	2.10348	0.00253
978.00	2.10206	0.00248
979.00	2.10064	0.00244
980.00	2.09924	0.00240
981.00	2.09785	0.00235
982.00	2.09647	0.00231
983.00	2.09511	0.00227
984.00	2.09375	0.00223
985.00	2.09241	0.00219
986.00	2.09108	0.00216
987.00	2.08976	0.00212
988.00	2.08845	0.00209
989.00	2.08715	0.00205
990.00	2.08586	0.00202
991.00	2.08458	0.00199
992.00	2.08331	0.00196
993.00	2.08206	0.00193
994.00	2.08081	0.00190
995.00	2.07957	0.00187
996.00	2.07834	0.00184
997.00	2.07713	0.00181
998.00	2.07592	0.00178
999.00	2.07472	0.00176
1000.00	2.07353	0.00173
1001.00	2.07235	0.00171
1002.00	2.07118	0.00168
1003.00	2.07002	0.00166
1004.00	2.06887	0.00163
1005.00	2.06772	0.00161
1006.00	2.06659	0.00159
1007.00	2.06546	0.00157
1008.00	2.06434	0.00154
1009.00	2.06323	0.00152
1010.00	2.06213	0.00150
1011.00	2.06104	0.00148
1012.00	2.05995	0.00146
1013.00	2.05887	0.00144
1014.00	2.05780	0.00143
1015.00	2.05674	0.00141
1016.00	2.05569	0.00139
1017.00	2.05464	0.00137
1018.00	2.05360	0.00135
1019.00	2.05257	0.00134
1020.00	2.05155	0.00132
1021.00	2.05053	0.00130
1022.00	2.04952	0.00129
1023.00	2.04852	0.00127
1024.00	2.04752	0.00126
1025.00	2.04653	0.00124
1026.00	2.04555	0.00123
1027.00	2.04458	0.00121
1028.00	2.04361	0.00120
1029.00	2.04265	0.00118
1030.00	2.04169	0.00117
1031.00	2.04074	0.00115
1032.00	2.03980	0.00114
1033.00	2.03886	0.00113
1034.00	2.03794	0.00112
1035.00	2.03701	0.00110
1036.00	2.03610	0.00109
1037.00	2.03518	0.00108
1038.00	2.03428	0.00107
1039.00	2.03338	0.00105
1040.00	2.03249	0.00104
1041.00	2.03160	0.00103
1042.00	2.03072	0.00102
1043.00	2.02984	0.00101
1044.00	2.02897	0.00100
1045.00	2.02811	0.00099
1046.00	2.02725	0.00098
1047.00	2.02640	0.00097
1048.00	2.02555	0.00096
1049.00	2.02471	0.00095
1050.00	2.02387	0.00094
1051.00	2.02304	0.00093
1052.00	2.02221	0.00092
1053.00	2.02139	0.00091
1054.00	2.02058	0.00090
1055.00	2.01976	0.00089
1056.00	2.01896	0.00088
1057.00	2.01816	0.00087
1058.00	2.01736	0.00086
1059.00	2.01657	0.00085
1060.00	2.01578	0.00084
1061.00	2.01500	0.00084
1062.00	2.01422	0.00083
1063.00	2.01345	0.00082
1064.00	2.01268	0.00081
1065.00	2.01192	0.00080
1066.00	2.01116	0.00080
1067.00	2.01041	0.00079
1068.00	2.00966	0.00078
1069.00	2.00892	0.00077
1070.00	2.00817	0.00076
1071.00	2.00744	0.00076
1072.00	2.00671	0.00075
1073.00	2.00598	0.00074
1074.00	2.00526	0.00074
1075.00	2.00454	0.00073
1076.00	2.00382	0.00072
1077.00	2.00311	0.00072
1078.00	2.00240	0.00071
1079.00	2.00170	0.00070
1080.00	2.00100	0.00070
1081.00	2.00031	0.00069
1082.00	1.99962	0.00068
1083.00	1.99893	0.00068
1084.00	1.99825	0.00067
1085.00	1.99757	0.00066
1086.00	1.99689	0.00066
1087.00	1.99622	0.00065
1088.00	1.99555	0.00065
1089.00	1.99489	0.00064
1090.00	1.99423	0.00064
1091.00	1.99357	0.00063
1092.00	1.99292	0.00062
1093.00	1.99227	0.00062
1094.00	1.99162	0.00061
1095.00	1.99098	0.00061
1096.00	1.99034	0.00060
1097.00	1.98971	0.00060
1098.00	1.98907	0.00059
1099.00	1.98845	0.00059
1100.00	1.98782	0.00058
1101.00	1.98720	0.00058
1102.00	1.98658	0.00057
1103.00	1.98597	0.00057
1104.00	1.98535	0.00056
1105.00	1.98474	0.00056
1106.00	1.98414	0.00055
1107.00	1.98354	0.00055
1108.00	1.98294	0.00054
1109.00	1.98234	0.00054
1110.00	1.98175	0.00053
1111.00	1.98116	0.00053
1112.00	1.98057	0.00053
1113.00	1.97999	0.00052
1114.00	1.97941	0.00052
1115.00	1.97883	0.00051
1116.00	1.97825	0.00051
1117.00	1.97768	0.00050
1118.00	1.97711	0.00050
1119.00	1.97655	0.00050
1120.00	1.97598	0.00049
1121.00	1.97542	0.00049
1122.00	1.97487	0.00048
1123.00	1.97431	0.00048
1124.00	1.97376	0.00048
1125.00	1.97321	0.00047
1126.00	1.97266	0.00047
1127.00	1.97212	0.00047
1128.00	1.97158	0.00046
1129.00	1.97104	0.00046
1130.00	1.97050	0.00045
1131.00	1.96997	0.00045
1132.00	1.96944	0.00045
1133.00	1.96891	0.00044
1134.00	1.96839	0.00044
1135.00	1.96786	0.00044
1136.00	1.96734	0.00043
1137.00	1.96683	0.00043
1138.00	1.96631	0.00043
1139.00	1.96580	0.00042
1140.00	1.96529	0.00042
1141.00	1.96478	0.00042
1142.00	1.96428	0.00041
1143.00	1.96377	0.00041
1144.00	1.96327	0.00041
1145.00	1.96277	0.00040
1146.00	1.96228	0.00040
1147.00	1.96178	0.00040
1148.00	1.96129	0.00040
1149.00	1.96080	0.00039
1150.00	1.96032	0.00039
1151.00	1.95983	0.00039
1152.00	1.95935	0.00038
1153.00	1.95887	0.00038
1154.00	1.95839	0.00038
1155.00	1.95792	0.00038
1156.00	1.95745	0.00037
1157.00	1.95697	0.00037
1158.00	1.95651	0.00037
1159.00	1.95604	0.00036
1160.00	1.95557	0.00036
1161.00	1.95511	0.00036
1162.00	1.95465	0.00036
1163.00	1.95419	0.00035
1164.00	1.95374	0.00035
1165.00	1.95328	0.00035
1166.00	1.95283	0.00035
1167.00	1.95238	0.00034
1168.00	1.95193	0.00034
1169.00	1.95149	0.00034
1170.00	1.95104	0.00034
1171.00	1.95060	0.00033
1172.00	1.95016	0.00033
1173.00	1.94972	0.00033
1174.00	1.94929	0.00033
1175.00	1.94885	0.00032
1176.00	1.94842	0.00032
1177.00	1.94799	0.00032
1178.00	1.94756	0.00032
1179.00	1.94714	0.00032
1180.00	1.94671	0.00031
1181.00	1.94629	0.00031
1182.00	1.94587	0.00031
1183.00	1.94545	0.00031
1184.00	1.94503	0.00031
1185.00	1.94462	0.00030
1186.00	1.94420	0.00030
1187.00	1.94379	0.00030
1188.00	1.94338	0.00030
1189.00	1.94297	0.00029
1190.00	1.94256	0.00029
1191.00	1.94216	0.00029
1192.00	1.94176	0.00029
1193.00	1.94135	0.00029
1194.00	1.94095	0.00029
1195.00	1.94056	0.00028
1196.00	1.94016	0.00028
1197.00	1.93977	0.00028
1198.00	1.93937	0.00028
1199.00	1.93898	0.00028
1200.00	1.93859	0.00027
