Repository: Ortigaa/Solar_cell_optical_simulations

## Technical Overview

The framework relies on calculating the transfer matrix across thin-film stack boundaries to compute layer-by-layer optical absorption, reflection, and transmission profiles.

Key functionality includes:
* **Optical Absorptance Calculations:** Uses standard transfer matrix formulations (`tmm`) to simulate wave propagation through arbitrary multi-layer structures.
* **Current Density Evaluation:** Integrates optical absorption against incoming spectral photon flux (e.g., AM1.5G or indoor LED spectra) and optional External Quantum Efficiency (EQE) spectrum functions to determine photogenerated current densities ($J_{sc}$).

File: nk_values/nk_PM6_GSiso.txt

300.00	1.63422	0.09088
301.00	1.63050	0.09385
302.00	1.62700	0.09679
303.00	1.62371	0.09969
304.00	1.62064	0.10253
305.00	1.61776	0.10530
306.00	1.61507	0.10799
307.00	1.61256	0.11061
308.00	1.61022	0.11313
309.00	1.60803	0.11555
310.00	1.60599	0.11787
311.00	1.60409	0.12009
312.00	1.60230	0.12219
313.00	1.60063	0.12418
314.00	1.59906	0.12605
315.00	1.59757	0.12781
316.00	1.59616	0.12945
317.00	1.59481	0.13097
318.00	1.59351	0.13238
319.00	1.59226	0.13367
320.00	1.59103	0.13486
321.00	1.58982	0.13594
322.00	1.58862	0.13692
323.00	1.58743	0.13782
324.00	1.58622	0.13862
325.00	1.58500	0.13935
326.00	1.58376	0.14000
327.00	1.58249	0.14059
328.00	1.58119	0.14113
329.00	1.57986	0.14163
330.00	1.57848	0.14209
331.00	1.57707	0.14252
332.00	1.57561	0.14293
333.00	1.57411	0.14334
334.00	1.57258	0.14375
335.00	1.57100	0.14416
336.00	1.56940	0.14460
337.00	1.56776	0.14505
338.00	1.56610	0.14554
339.00	1.56441	0.14606
340.00	1.56272	0.14663
341.00	1.56101	0.14724
342.00	1.55930	0.14790
343.00	1.55760	0.14860
344.00	1.55591	0.14937
345.00	1.55424	0.15018
346.00	1.55260	0.15105
347.00	1.55099	0.15197
348.00	1.54941	0.15294
349.00	1.54788	0.15396
350.00	1.54641	0.15503
351.00	1.54498	0.15614
352.00	1.54362	0.15728
353.00	1.54233	0.15846
354.00	1.54110	0.15967
355.00	1.53994	0.16090
356.00	1.53886	0.16216
357.00	1.53786	0.16342
358.00	1.53694	0.16469
359.00	1.53609	0.16596
360.00	1.53533	0.16722
361.00	1.53464	0.16848
362.00	1.53404	0.16972
363.00	1.53351	0.17093
364.00	1.53306	0.17212
365.00	1.53269	0.17327
366.00	1.53239	0.17438
367.00	1.53215	0.17545
368.00	1.53199	0.17648
369.00	1.53189	0.17744
370.00	1.53185	0.17835
371.00	1.53186	0.17920
372.00	1.53193	0.17999
373.00	1.53205	0.18070
374.00	1.53220	0.18134
375.00	1.53240	0.18191
376.00	1.53262	0.18240
377.00	1.53288	0.18282
378.00	1.53315	0.18315
379.00	1.53345	0.18340
380.00	1.53375	0.18356
381.00	1.53406	0.18365
382.00	1.53437	0.18365
383.00	1.53468	0.18356
384.00	1.53497	0.18339
385.00	1.53525	0.18314
386.00	1.53550	0.18280
387.00	1.53573	0.18239
388.00	1.53593	0.18189
389.00	1.53609	0.18132
390.00	1.53620	0.18067
391.00	1.53627	0.17995
392.00	1.53629	0.17917
393.00	1.53625	0.17831
394.00	1.53616	0.17740
395.00	1.53599	0.17642
396.00	1.53576	0.17539
397.00	1.53546	0.17431
398.00	1.53509	0.17318
399.00	1.53463	0.17201
400.00	1.53410	0.17081
401.00	1.53349	0.16957
402.00	1.53279	0.16830
403.00	1.53201	0.16701
404.00	1.53114	0.16570
405.00	1.53019	0.16437
406.00	1.52915	0.16304
407.00	1.52802	0.16171
408.00	1.52680	0.16037
409.00	1.52549	0.15904
410.00	1.52410	0.15772
411.00	1.52262	0.15642
412.00	1.52106	0.15513
413.00	1.51941	0.15387
414.00	1.51768	0.15264
415.00	1.51587	0.15144
416.00	1.51398	0.15027
417.00	1.51201	0.14914
418.00	1.50998	0.14805
419.00	1.50787	0.14701
420.00	1.50569	0.14602
421.00	1.50344	0.14508
422.00	1.50113	0.14419
423.00	1.49876	0.14336
424.00	1.49634	0.14259
425.00	1.49386	0.14188
426.00	1.49133	0.14123
427.00	1.48874	0.14064
428.00	1.48612	0.14012
429.00	1.48345	0.13966
430.00	1.48074	0.13927
431.00	1.47799	0.13894
432.00	1.47522	0.13869
433.00	1.47240	0.13850
434.00	1.46957	0.13838
435.00	1.46670	0.13833
436.00	1.46381	0.13835
437.00	1.46090	0.13844
438.00	1.45798	0.13859
439.00	1.45503	0.13882
440.00	1.45207	0.13911
441.00	1.44910	0.13946
442.00	1.44612	0.13989
443.00	1.44313	0.14038
444.00	1.44014	0.14093
445.00	1.43713	0.14155
446.00	1.43413	0.14223
447.00	1.43112	0.14298
448.00	1.42810	0.14379
449.00	1.42509	0.14465
450.00	1.42208	0.14558
451.00	1.41906	0.14657
452.00	1.41605	0.14762
453.00	1.41304	0.14872
454.00	1.41003	0.14989
455.00	1.40703	0.15111
456.00	1.40402	0.15239
457.00	1.40102	0.15372
458.00	1.39802	0.15511
459.00	1.39503	0.15655
460.00	1.39204	0.15806
461.00	1.38905	0.15961
462.00	1.38606	0.16123
463.00	1.38307	0.16289
464.00	1.38009	0.16462
465.00	1.37711	0.16640
466.00	1.37413	0.16824
467.00	1.37115	0.17013
468.00	1.36817	0.17209
469.00	1.36519	0.17410
470.00	1.36222	0.17617
471.00	1.35924	0.17831
472.00	1.35627	0.18051
473.00	1.35329	0.18277
474.00	1.35032	0.18510
475.00	1.34735	0.18749
476.00	1.34438	0.18996
477.00	1.34141	0.19249
478.00	1.33845	0.19510
479.00	1.33549	0.19778
480.00	1.33253	0.20054
481.00	1.32958	0.20337
482.00	1.32663	0.20629
483.00	1.32369	0.20929
484.00	1.32077	0.21237
485.00	1.31785	0.21555
486.00	1.31495	0.21881
487.00	1.31206	0.22217
488.00	1.30919	0.22562
489.00	1.30635	0.22916
490.00	1.30353	0.23281
491.00	1.30073	0.23656
492.00	1.29797	0.24041
493.00	1.29524	0.24436
494.00	1.29256	0.24843
495.00	1.28991	0.25260
496.00	1.28732	0.25688
497.00	1.28477	0.26127
498.00	1.28229	0.26577
499.00	1.27986	0.27038
500.00	1.27751	0.27511
501.00	1.27523	0.27994
502.00	1.27303	0.28489
503.00	1.27091	0.28995
504.00	1.26889	0.29512
505.00	1.26696	0.30039
506.00	1.26514	0.30578
507.00	1.26342	0.31126
508.00	1.26181	0.31685
509.00	1.26033	0.32253
510.00	1.25897	0.32830
511.00	1.25774	0.33417
512.00	1.25664	0.34012
513.00	1.25569	0.34615
514.00	1.25487	0.35225
515.00	1.25421	0.35842
516.00	1.25369	0.36466
517.00	1.25333	0.37095
518.00	1.25312	0.37730
519.00	1.25307	0.38369
520.00	1.25317	0.39012
521.00	1.25344	0.39659
522.00	1.25387	0.40307
523.00	1.25446	0.40958
524.00	1.25520	0.41611
525.00	1.25611	0.42264
526.00	1.25717	0.42917
527.00	1.25838	0.43570
528.00	1.25975	0.44223
529.00	1.26126	0.44874
530.00	1.26292	0.45523
531.00	1.26472	0.46171
532.00	1.26666	0.46816
533.00	1.26874	0.47459
534.00	1.27095	0.48098
535.00	1.27328	0.48735
536.00	1.27573	0.49369
537.00	1.27831	0.50000
538.00	1.28100	0.50627
539.00	1.28380	0.51252
540.00	1.28671	0.51874
541.00	1.28973	0.52492
542.00	1.29285	0.53108
543.00	1.29608	0.53722
544.00	1.29940	0.54334
545.00	1.30283	0.54944
546.00	1.30635	0.55552
547.00	1.30998	0.56159
548.00	1.31370	0.56765
549.00	1.31753	0.57370
550.00	1.32147	0.57976
551.00	1.32551	0.58581
552.00	1.32967	0.59186
553.00	1.33395	0.59792
554.00	1.33836	0.60398
555.00	1.34289	0.61005
556.00	1.34756	0.61613
557.00	1.35238	0.62221
558.00	1.35736	0.62829
559.00	1.36249	0.63438
560.00	1.36780	0.64046
561.00	1.37328	0.64654
562.00	1.37896	0.65260
563.00	1.38483	0.65864
564.00	1.39090	0.66465
565.00	1.39719	0.67061
566.00	1.40370	0.67653
567.00	1.41043	0.68238
568.00	1.41740	0.68815
569.00	1.42460	0.69383
570.00	1.43203	0.69940
571.00	1.43971	0.70484
572.00	1.44762	0.71014
573.00	1.45577	0.71529
574.00	1.46415	0.72025
575.00	1.47276	0.72502
576.00	1.48158	0.72958
577.00	1.49061	0.73391
578.00	1.49984	0.73800
579.00	1.50924	0.74183
580.00	1.51881	0.74538
581.00	1.52854	0.74865
582.00	1.53839	0.75163
583.00	1.54836	0.75431
584.00	1.55841	0.75667
585.00	1.56854	0.75872
586.00	1.57871	0.76045
587.00	1.58891	0.76186
588.00	1.59911	0.76296
589.00	1.60929	0.76374
590.00	1.61943	0.76423
591.00	1.62950	0.76441
592.00	1.63948	0.76431
593.00	1.64935	0.76394
594.00	1.65910	0.76332
595.00	1.66870	0.76246
596.00	1.67813	0.76138
597.00	1.68739	0.76011
598.00	1.69646	0.75867
599.00	1.70533	0.75709
600.00	1.71399	0.75539
601.00	1.72243	0.75360
602.00	1.73066	0.75176
603.00	1.73867	0.74990
604.00	1.74648	0.74804
605.00	1.75408	0.74622
606.00	1.76149	0.74448
607.00	1.76874	0.74285
608.00	1.77584	0.74135
609.00	1.78281	0.74002
610.00	1.78970	0.73888
611.00	1.79654	0.73795
612.00	1.80337	0.73726
613.00	1.81023	0.73681
614.00	1.81717	0.73661
615.00	1.82424	0.73667
616.00	1.83150	0.73698
617.00	1.83899	0.73751
618.00	1.84677	0.73825
619.00	1.85488	0.73917
620.00	1.86338	0.74023
621.00	1.87229	0.74137
622.00	1.88165	0.74254
623.00	1.89148	0.74369
624.00	1.90180	0.74475
625.00	1.91262	0.74566
626.00	1.92391	0.74635
627.00	1.93568	0.74675
628.00	1.94790	0.74680
629.00	1.96052	0.74646
630.00	1.97352	0.74566
631.00	1.98684	0.74436
632.00	2.00042	0.74253
633.00	2.01423	0.74013
634.00	2.02818	0.73716
635.00	2.04224	0.73360
636.00	2.05634	0.72944
637.00	2.07042	0.72469
638.00	2.08444	0.71937
639.00	2.09835	0.71347
640.00	2.11210	0.70704
641.00	2.12565	0.70008
642.00	2.13898	0.69264
643.00	2.15205	0.68473
644.00	2.16483	0.67639
645.00	2.17732	0.66764
646.00	2.18950	0.65852
647.00	2.20136	0.64906
648.00	2.21289	0.63927
649.00	2.22409	0.62918
650.00	2.23497	0.61882
651.00	2.24551	0.60818
652.00	2.25573	0.59730
653.00	2.26561	0.58617
654.00	2.27518	0.57481
655.00	2.28441	0.56322
656.00	2.29331	0.55141
657.00	2.30188	0.53937
658.00	2.31010	0.52711
659.00	2.31796	0.51462
660.00	2.32546	0.50192
661.00	2.33258	0.48901
662.00	2.33931	0.47588
663.00	2.34562	0.46254
664.00	2.35149	0.44900
665.00	2.35691	0.43527
666.00	2.36184	0.42137
667.00	2.36627	0.40730
668.00	2.37017	0.39309
669.00	2.37352	0.37877
670.00	2.37628	0.36436
671.00	2.37845	0.34990
672.00	2.37999	0.33543
673.00	2.38090	0.32099
674.00	2.38118	0.30663
675.00	2.38080	0.29241
676.00	2.37980	0.27836
677.00	2.37816	0.26455
678.00	2.37592	0.25102
679.00	2.37310	0.23783
680.00	2.36974	0.22500
681.00	2.36586	0.21259
682.00	2.36151	0.20062
683.00	2.35675	0.18912
684.00	2.35160	0.17811
685.00	2.34612	0.16760
686.00	2.34036	0.15760
687.00	2.33436	0.14812
688.00	2.32816	0.13914
689.00	2.32181	0.13066
690.00	2.31534	0.12268
691.00	2.30879	0.11517
692.00	2.30219	0.10812
693.00	2.29557	0.10151
694.00	2.28895	0.09532
695.00	2.28235	0.08953
696.00	2.27579	0.08411
697.00	2.26929	0.07906
698.00	2.26287	0.07434
699.00	2.25652	0.06994
700.00	2.25027	0.06584
701.00	2.24412	0.06201
702.00	2.23806	0.05844
703.00	2.23212	0.05511
704.00	2.22629	0.05201
705.00	2.22057	0.04911
706.00	2.21496	0.04641
707.00	2.20947	0.04390
708.00	2.20409	0.04155
709.00	2.19882	0.03935
710.00	2.19366	0.03731
711.00	2.18862	0.03539
712.00	2.18368	0.03360
713.00	2.17885	0.03193
714.00	2.17412	0.03037
715.00	2.16949	0.02890
716.00	2.16496	0.02753
717.00	2.16052	0.02625
718.00	2.15618	0.02504
719.00	2.15193	0.02391
720.00	2.14776	0.02285
721.00	2.14369	0.02185
722.00	2.13969	0.02091
723.00	2.13578	0.02003
724.00	2.13194	0.01920
725.00	2.12818	0.01842
726.00	2.12449	0.01768
727.00	2.12088	0.01699
728.00	2.11733	0.01633
729.00	2.11385	0.01571
730.00	2.11043	0.01512
731.00	2.10708	0.01457
732.00	2.10379	0.01404
733.00	2.10056	0.01354
734.00	2.09739	0.01307
735.00	2.09427	0.01262
736.00	2.09121	0.01219
737.00	2.08820	0.01179
738.00	2.08524	0.01140
739.00	2.08233	0.01103
740.00	2.07947	0.01068
741.00	2.07665	0.01035
742.00	2.07389	0.01003
743.00	2.07116	0.00972
744.00	2.06849	0.00943
745.00	2.06585	0.00915
746.00	2.06325	0.00889
747.00	2.06070	0.00863
748.00	2.05818	0.00838
749.00	2.05570	0.00815
750.00	2.05326	0.00792
751.00	2.05086	0.00771
752.00	2.04849	0.00750
753.00	2.04615	0.00729
754.00	2.04385	0.00710
755.00	2.04159	0.00691
756.00	2.03935	0.00673
757.00	2.03714	0.00656
758.00	2.03497	0.00639
759.00	2.03283	0.00623
760.00	2.03071	0.00608
761.00	2.02863	0.00593
762.00	2.02657	0.00578
763.00	2.02454	0.00564
764.00	2.02253	0.00550
765.00	2.02055	0.00537
766.00	2.01860	0.00524
767.00	2.01668	0.00512
768.00	2.01477	0.00500
769.00	2.01289	0.00488
770.00	2.01104	0.00477
771.00	2.00921	0.00466
772.00	2.00740	0.00455
773.00	2.00561	0.00445
774.00	2.00385	0.00435
775.00	2.00210	0.00425
776.00	2.00038	0.00415
777.00	1.99868	0.00406
778.00	1.99699	0.00397
779.00	1.99533	0.00388
780.00	1.99369	0.00380
781.00	1.99206	0.00371
782.00	1.99046	0.00363
783.00	1.98887	0.00356
784.00	1.98730	0.00348
785.00	1.98575	0.00340
786.00	1.98421	0.00333
787.00	1.98269	0.00326
788.00	1.98119	0.00319
789.00	1.97971	0.00313
790.00	1.97824	0.00306
791.00	1.97679	0.00300
792.00	1.97535	0.00293
793.00	1.97393	0.00287
794.00	1.97252	0.00281
795.00	1.97113	0.00276
796.00	1.96975	0.00270
797.00	1.96839	0.00265
798.00	1.96704	0.00259
799.00	1.96570	0.00254
800.00	1.96438	0.00249
801.00	1.96307	0.00244
802.00	1.96177	0.00239
803.00	1.96049	0.00234
804.00	1.95922	0.00230
805.00	1.95796	0.00225
806.00	1.95672	0.00221
807.00	1.95549	0.00216
808.00	1.95427	0.00212
809.00	1.95306	0.00208
810.00	1.95186	0.00204
811.00	1.95067	0.00200
812.00	1.94950	0.00196
813.00	1.94833	0.00192
814.00	1.94718	0.00189
815.00	1.94604	0.00185
816.00	1.94491	0.00181
817.00	1.94379	0.00178
818.00	1.94268	0.00175
819.00	1.94158	0.00171
820.00	1.94048	0.00168
821.00	1.93940	0.00165
822.00	1.93833	0.00162
823.00	1.93727	0.00159
824.00	1.93622	0.00156
825.00	1.93518	0.00153
826.00	1.93414	0.00150
827.00	1.93312	0.00147
828.00	1.93210	0.00145
829.00	1.93110	0.00142
830.00	1.93010	0.00139
831.00	1.92911	0.00137
832.00	1.92813	0.00134
833.00	1.92715	0.00132
834.00	1.92619	0.00130
835.00	1.92523	0.00127
836.00	1.92428	0.00125
837.00	1.92334	0.00123
838.00	1.92241	0.00121
839.00	1.92149	0.00118
840.00	1.92057	0.00116
841.00	1.91966	0.00114
842.00	1.91876	0.00112
843.00	1.91786	0.00110
844.00	1.91697	0.00108
845.00	1.91609	0.00106
846.00	1.91522	0.00105
847.00	1.91435	0.00103
848.00	1.91349	0.00101
849.00	1.91264	0.00099
850.00	1.91179	0.00098
851.00	1.91095	0.00096
852.00	1.91012	0.00094
853.00	1.90929	0.00093
854.00	1.90847	0.00091
855.00	1.90766	0.00090
856.00	1.90685	0.00088
857.00	1.90605	0.00087
858.00	1.90525	0.00085
859.00	1.90446	0.00084
860.00	1.90368	0.00082
861.00	1.90290	0.00081
862.00	1.90213	0.00079
863.00	1.90136	0.00078
864.00	1.90060	0.00077
865.00	1.89985	0.00076
866.00	1.89910	0.00074
867.00	1.89836	0.00073
868.00	1.89762	0.00072
869.00	1.89688	0.00071
870.00	1.89616	0.00070
871.00	1.89543	0.00068
872.00	1.89472	0.00067
873.00	1.89400	0.00066
874.00	1.89330	0.00065
875.00	1.89259	0.00064
876.00	1.89190	0.00063
877.00	1.89120	0.00062
878.00	1.89052	0.00061
879.00	1.88983	0.00060
880.00	1.88916	0.00059
881.00	1.88848	0.00058
882.00	1.88781	0.00057
883.00	1.88715	0.00056
884.00	1.88649	0.00055
885.00	1.88584	0.00055
886.00	1.88519	0.00054
887.00	1.88454	0.00053
888.00	1.88390	0.00052
889.00	1.88326	0.00051
890.00	1.88263	0.00050
891.00	1.88200	0.00050
892.00	1.88137	0.00049
893.00	1.88075	0.00048
894.00	1.88014	0.00047
895.00	1.87952	0.00047
896.00	1.87892	0.00046
897.00	1.87831	0.00045
898.00	1.87771	0.00045
899.00	1.87711	0.00044
900.00	1.87652	0.00043
901.00	1.87593	0.00043
902.00	1.87535	0.00042
903.00	1.87477	0.00041
904.00	1.87419	0.00041
905.00	1.87361	0.00040
906.00	1.87304	0.00040
907.00	1.87248	0.00039
908.00	1.87191	0.00038
909.00	1.87135	0.00038
910.00	1.87080	0.00037
911.00	1.87025	0.00037
912.00	1.86970	0.00036
913.00	1.86915	0.00036
914.00	1.86861	0.00035
915.00	1.86807	0.00035
916.00	1.86753	0.00034
917.00	1.86700	0.00034
918.00	1.86647	0.00033
919.00	1.86595	0.00033
920.00	1.86542	0.00032
921.00	1.86490	0.00032
922.00	1.86439	0.00031
923.00	1.86387	0.00031
924.00	1.86336	0.00030
925.00	1.86286	0.00030
926.00	1.86235	0.00029
927.00	1.86185	0.00029
928.00	1.86135	0.00029
929.00	1.86086	0.00028
930.00	1.86036	0.00028
931.00	1.85987	0.00027
932.00	1.85939	0.00027
933.00	1.85890	0.00027
934.00	1.85842	0.00026
935.00	1.85794	0.00026
936.00	1.85747	0.00026
937.00	1.85700	0.00025
938.00	1.85653	0.00025
939.00	1.85606	0.00025
940.00	1.85559	0.00024
941.00	1.85513	0.00024
942.00	1.85467	0.00024
943.00	1.85422	0.00023
944.00	1.85376	0.00023
945.00	1.85331	0.00023
946.00	1.85286	0.00022
947.00	1.85241	0.00022
948.00	1.85197	0.00022
949.00	1.85153	0.00021
950.00	1.85109	0.00021
951.00	1.85065	0.00021
952.00	1.85022	0.00021
953.00	1.84978	0.00020
954.00	1.84936	0.00020
955.00	1.84893	0.00020
956.00	1.84850	0.00020
957.00	1.84808	0.00019
958.00	1.84766	0.00019
959.00	1.84724	0.00019
960.00	1.84683	0.00019
961.00	1.84641	0.00018
962.00	1.84600	0.00018
963.00	1.84559	0.00018
964.00	1.84518	0.00018
965.00	1.84478	0.00017
966.00	1.84438	0.00017
967.00	1.84398	0.00017
968.00	1.84358	0.00017
969.00	1.84318	0.00016
970.00	1.84279	0.00016
971.00	1.84240	0.00016
972.00	1.84201	0.00016
973.00	1.84162	0.00016
974.00	1.84123	0.00015
975.00	1.84085	0.00015
976.00	1.84046	0.00015
977.00	1.84008	0.00015
978.00	1.83971	0.00015
979.00	1.83933	0.00014
980.00	1.83896	0.00014
981.00	1.83858	0.00014
982.00	1.83821	0.00014
983.00	1.83784	0.00014
984.00	1.83748	0.00014
985.00	1.83711	0.00013
986.00	1.83675	0.00013
987.00	1.83639	0.00013
988.00	1.83603	0.00013
989.00	1.83567	0.00013
990.00	1.83532	0.00013
991.00	1.83496	0.00012
992.00	1.83461	0.00012
993.00	1.83426	0.00012
994.00	1.83391	0.00012
995.00	1.83356	0.00012
996.00	1.83322	0.00012
997.00	1.83287	0.00012
998.00	1.83253	0.00011
999.00	1.83219	0.00011
1000.00	1.83185	0.00011
1001.00	1.83152	0.00011
1002.00	1.83118	0.00011
1003.00	1.83085	0.00011
1004.00	1.83051	0.00011
1005.00	1.83018	0.00011
1006.00	1.82985	0.00010
1007.00	1.82953	0.00010
1008.00	1.82920	0.00010
1009.00	1.82888	0.00010
1010.00	1.82855	0.00010
1011.00	1.82823	0.00010
1012.00	1.82791	0.00010
1013.00	1.82759	0.00010
1014.00	1.82728	0.00009
1015.00	1.82696	0.00009
1016.00	1.82665	0.00009
1017.00	1.82634	0.00009
1018.00	1.82603	0.00009
1019.00	1.82572	0.00009
1020.00	1.82541	0.00009
1021.00	1.82510	0.00009
1022.00	1.82480	0.00009
1023.00	1.82449	0.00009
1024.00	1.82419	0.00008
1025.00	1.82389	0.00008
1026.00	1.82359	0.00008
1027.00	1.82329	0.00008
1028.00	1.82300	0.00008
1029.00	1.82270	0.00008
1030.00	1.82241	0.00008
1031.00	1.82212	0.00008
1032.00	1.82182	0.00008
1033.00	1.82153	0.00008
1034.00	1.82125	0.00008
1035.00	1.82096	0.00007
1036.00	1.82067	0.00007
1037.00	1.82039	0.00007
1038.00	1.82010	0.00007
1039.00	1.81982	0.00007
1040.00	1.81954	0.00007
1041.00	1.81926	0.00007
1042.00	1.81898	0.00007
1043.00	1.81870	0.00007
1044.00	1.81843	0.00007
1045.00	1.81815	0.00007
1046.00	1.81788	0.00007
1047.00	1.81761	0.00007
1048.00	1.81734	0.00006
1049.00	1.81707	0.00006
1050.00	1.81680	0.00006
1051.00	1.81653	0.00006
1052.00	1.81626	0.00006
1053.00	1.81600	0.00006
1054.00	1.81573	0.00006
1055.00	1.81547	0.00006
1056.00	1.81521	0.00006
1057.00	1.81495	0.00006
1058.00	1.81469	0.00006
1059.00	1.81443	0.00006
1060.00	1.81417	0.00006
1061.00	1.81392	0.00006
1062.00	1.81366	0.00006
1063.00	1.81341	0.00006
1064.00	1.81315	0.00005
1065.00	1.81290	0.00005
1066.00	1.81265	0.00005
1067.00	1.81240	0.00005
1068.00	1.81215	0.00005
1069.00	1.81190	0.00005
1070.00	1.81166	0.00005
1071.00	1.81141	0.00005
1072.00	1.81117	0.00005
1073.00	1.81092	0.00005
1074.00	1.81068	0.00005
1075.00	1.81044	0.00005
1076.00	1.81020	0.00005
1077.00	1.80996	0.00005
1078.00	1.80972	0.00005
1079.00	1.80948	0.00005
1080.00	1.80924	0.00005
1081.00	1.80901	0.00005
1082.00	1.80877	0.00005
1083.00	1.80854	0.00004
1084.00	1.80831	0.00004
1085.00	1.80808	0.00004
1086.00	1.80784	0.00004
1087.00	1.80762	0.00004
1088.00	1.80739	0.00004
1089.00	1.80716	0.00004
1090.00	1.80693	0.00004
1091.00	1.80670	0.00004
1092.00	1.80648	0.00004
1093.00	1.80625	0.00004
1094.00	1.80603	0.00004
1095.00	1.80581	0.00004
1096.00	1.80559	0.00004
1097.00	1.80537	0.00004
1098.00	1.80515	0.00004
1099.00	1.80493	0.00004
1100.00	1.80471	0.00004

File: nk_values/nk_PM6_IO4Cl.txt
300.00	1.48616	0.09565
301.00	1.48625	0.09753
302.00	1.48637	0.09937
303.00	1.48652	0.10119
304.00	1.48671	0.10297
305.00	1.48693	0.10472
306.00	1.48717	0.10643
307.00	1.48744	0.10811
308.00	1.48773	0.10974
309.00	1.48805	0.11135
310.00	1.48837	0.11291
311.00	1.48872	0.11444
312.00	1.48907	0.11593
313.00	1.48943	0.11738
314.00	1.48980	0.11880
315.00	1.49017	0.12017
316.00	1.49054	0.12152
317.00	1.49091	0.12283
318.00	1.49127	0.12411
319.00	1.49162	0.12535
320.00	1.49196	0.12657
321.00	1.49229	0.12776
322.00	1.49261	0.12893
323.00	1.49290	0.13007
324.00	1.49317	0.13120
325.00	1.49343	0.13230
326.00	1.49365	0.13340
327.00	1.49385	0.13449
328.00	1.49403	0.13558
329.00	1.49417	0.13666
330.00	1.49429	0.13775
331.00	1.49438	0.13885
332.00	1.49443	0.13996
333.00	1.49446	0.14109
334.00	1.49447	0.14225
335.00	1.49445	0.14343
336.00	1.49441	0.14466
337.00	1.49435	0.14592
338.00	1.49427	0.14723
339.00	1.49418	0.14858
340.00	1.49409	0.15000
341.00	1.49400	0.15147
342.00	1.49392	0.15301
343.00	1.49386	0.15461
344.00	1.49382	0.15628
345.00	1.49381	0.15802
346.00	1.49385	0.15983
347.00	1.49394	0.16170
348.00	1.49409	0.16365
349.00	1.49432	0.16565
350.00	1.49463	0.16772
351.00	1.49503	0.16984
352.00	1.49554	0.17200
353.00	1.49615	0.17420
354.00	1.49689	0.17642
355.00	1.49775	0.17865
356.00	1.49874	0.18089
357.00	1.49986	0.18312
358.00	1.50113	0.18532
359.00	1.50253	0.18748
360.00	1.50407	0.18959
361.00	1.50574	0.19163
362.00	1.50755	0.19358
363.00	1.50948	0.19544
364.00	1.51152	0.19719
365.00	1.51368	0.19882
366.00	1.51594	0.20031
367.00	1.51829	0.20166
368.00	1.52071	0.20286
369.00	1.52320	0.20390
370.00	1.52574	0.20476
371.00	1.52832	0.20546
372.00	1.53092	0.20598
373.00	1.53353	0.20631
374.00	1.53613	0.20647
375.00	1.53872	0.20644
376.00	1.54127	0.20623
377.00	1.54377	0.20584
378.00	1.54620	0.20527
379.00	1.54856	0.20453
380.00	1.55083	0.20363
381.00	1.55299	0.20257
382.00	1.55503	0.20136
383.00	1.55695	0.20002
384.00	1.55873	0.19854
385.00	1.56036	0.19694
386.00	1.56184	0.19525
387.00	1.56316	0.19345
388.00	1.56431	0.19158
389.00	1.56528	0.18964
390.00	1.56609	0.18766
391.00	1.56672	0.18563
392.00	1.56717	0.18357
393.00	1.56746	0.18151
394.00	1.56757	0.17944
395.00	1.56752	0.17739
396.00	1.56731	0.17535
397.00	1.56694	0.17335
398.00	1.56643	0.17140
399.00	1.56577	0.16949
400.00	1.56498	0.16764
401.00	1.56406	0.16585
402.00	1.56303	0.16412
403.00	1.56188	0.16248
404.00	1.56063	0.16090
405.00	1.55929	0.15941
406.00	1.55785	0.15799
407.00	1.55634	0.15665
408.00	1.55475	0.15540
409.00	1.55310	0.15423
410.00	1.55139	0.15313
411.00	1.54962	0.15212
412.00	1.54780	0.15118
413.00	1.54593	0.15032
414.00	1.54403	0.14954
415.00	1.54209	0.14882
416.00	1.54011	0.14818
417.00	1.53811	0.14760
418.00	1.53608	0.14709
419.00	1.53402	0.14664
420.00	1.53194	0.14626
421.00	1.52984	0.14592
422.00	1.52773	0.14565
423.00	1.52559	0.14543
424.00	1.52343	0.14526
425.00	1.52126	0.14513
426.00	1.51908	0.14506
427.00	1.51688	0.14503
428.00	1.51466	0.14504
429.00	1.51243	0.14509
430.00	1.51018	0.14519
431.00	1.50791	0.14532
432.00	1.50563	0.14549
433.00	1.50333	0.14570
434.00	1.50101	0.14594
435.00	1.49868	0.14622
436.00	1.49632	0.14653
437.00	1.49395	0.14687
438.00	1.49155	0.14725
439.00	1.48913	0.14766
440.00	1.48669	0.14811
441.00	1.48422	0.14858
442.00	1.48173	0.14909
443.00	1.47921	0.14963
444.00	1.47666	0.15021
445.00	1.47408	0.15082
446.00	1.47147	0.15147
447.00	1.46883	0.15215
448.00	1.46616	0.15287
449.00	1.46345	0.15362
450.00	1.46070	0.15442
451.00	1.45792	0.15526
452.00	1.45510	0.15614
453.00	1.45224	0.15706
454.00	1.44934	0.15803
455.00	1.44640	0.15905
456.00	1.44342	0.16012
457.00	1.44039	0.16124
458.00	1.43732	0.16242
459.00	1.43421	0.16366
460.00	1.43105	0.16496
461.00	1.42785	0.16632
462.00	1.42460	0.16776
463.00	1.42130	0.16926
464.00	1.41796	0.17083
465.00	1.41457	0.17249
466.00	1.41114	0.17422
467.00	1.40766	0.17604
468.00	1.40414	0.17796
469.00	1.40058	0.17996
470.00	1.39698	0.18206
471.00	1.39334	0.18427
472.00	1.38966	0.18658
473.00	1.38594	0.18900
474.00	1.38220	0.19154
475.00	1.37843	0.19420
476.00	1.37463	0.19698
477.00	1.37081	0.19989
478.00	1.36697	0.20294
479.00	1.36312	0.20612
480.00	1.35927	0.20944
481.00	1.35541	0.21291
482.00	1.35156	0.21652
483.00	1.34772	0.22029
484.00	1.34389	0.22422
485.00	1.34010	0.22830
486.00	1.33634	0.23254
487.00	1.33262	0.23694
488.00	1.32895	0.24150
489.00	1.32533	0.24623
490.00	1.32179	0.25112
491.00	1.31833	0.25618
492.00	1.31495	0.26139
493.00	1.31167	0.26676
494.00	1.30850	0.27229
495.00	1.30545	0.27797
496.00	1.30252	0.28379
497.00	1.29973	0.28976
498.00	1.29708	0.29586
499.00	1.29458	0.30209
500.00	1.29225	0.30844
501.00	1.29008	0.31490
502.00	1.28809	0.32146
503.00	1.28628	0.32811
504.00	1.28466	0.33484
505.00	1.28322	0.34164
506.00	1.28198	0.34850
507.00	1.28093	0.35541
508.00	1.28008	0.36234
509.00	1.27942	0.36931
510.00	1.27895	0.37628
511.00	1.27868	0.38325
512.00	1.27859	0.39022
513.00	1.27868	0.39716
514.00	1.27894	0.40407
515.00	1.27938	0.41094
516.00	1.27997	0.41776
517.00	1.28071	0.42453
518.00	1.28159	0.43123
519.00	1.28261	0.43788
520.00	1.28374	0.44445
521.00	1.28498	0.45095
522.00	1.28632	0.45737
523.00	1.28775	0.46373
524.00	1.28925	0.47001
525.00	1.29080	0.47623
526.00	1.29241	0.48238
527.00	1.29406	0.48848
528.00	1.29574	0.49453
529.00	1.29744	0.50054
530.00	1.29914	0.50652
531.00	1.30085	0.51248
532.00	1.30254	0.51843
533.00	1.30423	0.52439
534.00	1.30590	0.53038
535.00	1.30754	0.53640
536.00	1.30917	0.54248
537.00	1.31077	0.54864
538.00	1.31234	0.55489
539.00	1.31391	0.56126
540.00	1.31546	0.56776
541.00	1.31701	0.57442
542.00	1.31857	0.58125
543.00	1.32015	0.58827
544.00	1.32178	0.59551
545.00	1.32347	0.60297
546.00	1.32524	0.61069
547.00	1.32713	0.61867
548.00	1.32915	0.62693
549.00	1.33135	0.63548
550.00	1.33375	0.64432
551.00	1.33640	0.65346
552.00	1.33933	0.66289
553.00	1.34258	0.67262
554.00	1.34620	0.68263
555.00	1.35023	0.69291
556.00	1.35470	0.70343
557.00	1.35967	0.71418
558.00	1.36517	0.72511
559.00	1.37123	0.73619
560.00	1.37790	0.74738
561.00	1.38520	0.75862
562.00	1.39316	0.76987
563.00	1.40179	0.78107
564.00	1.41110	0.79217
565.00	1.42112	0.80308
566.00	1.43182	0.81376
567.00	1.44322	0.82414
568.00	1.45528	0.83416
569.00	1.46799	0.84375
570.00	1.48133	0.85285
571.00	1.49524	0.86141
572.00	1.50971	0.86938
573.00	1.52467	0.87670
574.00	1.54009	0.88333
575.00	1.55589	0.88923
576.00	1.57203	0.89438
577.00	1.58845	0.89874
578.00	1.60508	0.90230
579.00	1.62186	0.90503
580.00	1.63872	0.90693
581.00	1.65561	0.90801
582.00	1.67244	0.90825
583.00	1.68917	0.90768
584.00	1.70572	0.90629
585.00	1.72204	0.90412
586.00	1.73806	0.90118
587.00	1.75372	0.89751
588.00	1.76897	0.89314
589.00	1.78375	0.88810
590.00	1.79801	0.88244
591.00	1.81169	0.87621
592.00	1.82476	0.86945
593.00	1.83715	0.86224
594.00	1.84883	0.85462
595.00	1.85977	0.84667
596.00	1.86991	0.83847
597.00	1.87924	0.83008
598.00	1.88773	0.82159
599.00	1.89536	0.81310
600.00	1.90211	0.80470
601.00	1.90799	0.79648
602.00	1.91300	0.78856
603.00	1.91714	0.78104
604.00	1.92046	0.77403
605.00	1.92299	0.76766
606.00	1.92478	0.76204
607.00	1.92590	0.75728
608.00	1.92645	0.75351
609.00	1.92652	0.75083
610.00	1.92625	0.74936
611.00	1.92577	0.74918
612.00	1.92526	0.75037
613.00	1.92491	0.75299
614.00	1.92491	0.75708
615.00	1.92548	0.76264
616.00	1.92685	0.76966
617.00	1.92925	0.77806
618.00	1.93293	0.78775
619.00	1.93810	0.79858
620.00	1.94496	0.81037
621.00	1.95370	0.82289
622.00	1.96447	0.83590
623.00	1.97736	0.84912
624.00	1.99243	0.86223
625.00	2.00970	0.87495
626.00	2.02911	0.88695
627.00	2.05059	0.89795
628.00	2.07400	0.90768
629.00	2.09916	0.91587
630.00	2.12588	0.92233
631.00	2.15394	0.92686
632.00	2.18308	0.92932
633.00	2.21306	0.92960
634.00	2.24361	0.92764
635.00	2.27449	0.92339
636.00	2.30545	0.91684
637.00	2.33622	0.90801
638.00	2.36660	0.89696
639.00	2.39635	0.88373
640.00	2.42526	0.86843
641.00	2.45315	0.85116
642.00	2.47983	0.83204
643.00	2.50514	0.81120
644.00	2.52893	0.78881
645.00	2.55107	0.76502
646.00	2.57145	0.74001
647.00	2.58998	0.71397
648.00	2.60660	0.68708
649.00	2.62125	0.65955
650.00	2.63393	0.63157
651.00	2.64462	0.60333
652.00	2.65335	0.57502
653.00	2.66017	0.54683
654.00	2.66514	0.51893
655.00	2.66834	0.49146
656.00	2.66988	0.46458
657.00	2.66986	0.43840
658.00	2.66839	0.41302
659.00	2.66561	0.38854
660.00	2.66165	0.36502
661.00	2.65661	0.34252
662.00	2.65064	0.32106
663.00	2.64386	0.30066
664.00	2.63637	0.28133
665.00	2.62829	0.26307
666.00	2.61971	0.24586
667.00	2.61074	0.22968
668.00	2.60145	0.21449
669.00	2.59192	0.20027
670.00	2.58221	0.18696
671.00	2.57240	0.17454
672.00	2.56253	0.16295
673.00	2.55264	0.15216
674.00	2.54278	0.14211
675.00	2.53298	0.13277
676.00	2.52326	0.12409
677.00	2.51366	0.11603
678.00	2.50418	0.10855
679.00	2.49485	0.10161
680.00	2.48569	0.09517
681.00	2.47668	0.08921
682.00	2.46786	0.08368
683.00	2.45921	0.07855
684.00	2.45075	0.07381
685.00	2.44247	0.06941
686.00	2.43438	0.06533
687.00	2.42648	0.06156
688.00	2.41875	0.05806
689.00	2.41121	0.05482
690.00	2.40385	0.05182
691.00	2.39666	0.04904
692.00	2.38965	0.04646
693.00	2.38280	0.04407
694.00	2.37612	0.04186
695.00	2.36960	0.03980
696.00	2.36323	0.03790
697.00	2.35701	0.03613
698.00	2.35093	0.03449
699.00	2.34500	0.03297
700.00	2.33921	0.03155
701.00	2.33354	0.03024
702.00	2.32801	0.02902
703.00	2.32260	0.02788
704.00	2.31731	0.02682
705.00	2.31214	0.02584
706.00	2.30708	0.02492
707.00	2.30213	0.02407
708.00	2.29728	0.02327
709.00	2.29254	0.02253
710.00	2.28789	0.02184
711.00	2.28334	0.02119
712.00	2.27888	0.02058
713.00	2.27451	0.02002
714.00	2.27023	0.01949
715.00	2.26602	0.01899
716.00	2.26191	0.01852
717.00	2.25786	0.01808
718.00	2.25390	0.01767
719.00	2.25001	0.01728
720.00	2.24618	0.01692
721.00	2.24243	0.01657
722.00	2.23875	0.01624
723.00	2.23513	0.01594
724.00	2.23157	0.01564
725.00	2.22807	0.01537
726.00	2.22464	0.01511
727.00	2.22126	0.01486
728.00	2.21793	0.01462
729.00	2.21466	0.01439
730.00	2.21145	0.01418
731.00	2.20828	0.01397
732.00	2.20517	0.01378
733.00	2.20210	0.01359
734.00	2.19908	0.01341
735.00	2.19611	0.01324
736.00	2.19318	0.01307
737.00	2.19030	0.01291
738.00	2.18746	0.01276
739.00	2.18466	0.01261
740.00	2.18190	0.01246
741.00	2.17918	0.01232
742.00	2.17650	0.01219
743.00	2.17386	0.01206
744.00	2.17125	0.01194
745.00	2.16868	0.01181
746.00	2.16614	0.01169
747.00	2.16364	0.01158
748.00	2.16117	0.01147
749.00	2.15873	0.01136
750.00	2.15633	0.01125
751.00	2.15396	0.01115
752.00	2.15161	0.01105
753.00	2.14930	0.01095
754.00	2.14701	0.01085
755.00	2.14476	0.01076
756.00	2.14253	0.01066
757.00	2.14033	0.01057
758.00	2.13815	0.01048
759.00	2.13600	0.01040
760.00	2.13388	0.01031
761.00	2.13178	0.01023
762.00	2.12970	0.01014
763.00	2.12765	0.01006
764.00	2.12563	0.00998
765.00	2.12362	0.00991
766.00	2.12164	0.00983
767.00	2.11968	0.00975
768.00	2.11774	0.00968
769.00	2.11582	0.00961
770.00	2.11393	0.00953
771.00	2.11205	0.00946
772.00	2.11019	0.00939
773.00	2.10836	0.00932
774.00	2.10654	0.00926
775.00	2.10474	0.00919
776.00	2.10296	0.00912
777.00	2.10120	0.00906
778.00	2.09945	0.00900
779.00	2.09773	0.00893
780.00	2.09602	0.00887
781.00	2.09432	0.00881
782.00	2.09265	0.00875
783.00	2.09099	0.00869
784.00	2.08934	0.00863
785.00	2.08771	0.00857
786.00	2.08610	0.00851
787.00	2.08450	0.00846
788.00	2.08292	0.00840
789.00	2.08135	0.00834
790.00	2.07979	0.00829
791.00	2.07825	0.00824
792.00	2.07673	0.00818
793.00	2.07521	0.00813
794.00	2.07371	0.00808
795.00	2.07223	0.00803
796.00	2.07075	0.00798
797.00	2.06929	0.00792
798.00	2.06784	0.00787
799.00	2.06641	0.00783
800.00	2.06498	0.00778
801.00	2.06357	0.00773
802.00	2.06217	0.00768
803.00	2.06078	0.00763
804.00	2.05941	0.00759
805.00	2.05804	0.00754
806.00	2.05669	0.00750
807.00	2.05534	0.00745
808.00	2.05401	0.00741
809.00	2.05269	0.00736
810.00	2.05137	0.00732
811.00	2.05007	0.00728
812.00	2.04878	0.00724
813.00	2.04750	0.00719
814.00	2.04623	0.00715
815.00	2.04496	0.00711
816.00	2.04371	0.00707
817.00	2.04247	0.00703
818.00	2.04123	0.00699
819.00	2.04001	0.00695
820.00	2.03879	0.00691
821.00	2.03758	0.00687
822.00	2.03638	0.00684
823.00	2.03519	0.00680
824.00	2.03401	0.00676
825.00	2.03284	0.00673
826.00	2.03167	0.00669
827.00	2.03051	0.00665
828.00	2.02936	0.00662
829.00	2.02822	0.00658
830.00	2.02709	0.00655
831.00	2.02596	0.00651
832.00	2.02484	0.00648
833.00	2.02373	0.00645
834.00	2.02263	0.00641
835.00	2.02153	0.00638
836.00	2.02044	0.00635
837.00	2.01936	0.00632
838.00	2.01828	0.00628
839.00	2.01721	0.00625
840.00	2.01615	0.00622
841.00	2.01509	0.00619
842.00	2.01404	0.00616
843.00	2.01300	0.00613
844.00	2.01197	0.00610
845.00	2.01094	0.00607
846.00	2.00991	0.00604
847.00	2.00890	0.00602
848.00	2.00789	0.00599
849.00	2.00688	0.00596
850.00	2.00588	0.00593
851.00	2.00489	0.00591
852.00	2.00390	0.00588
853.00	2.00292	0.00585
854.00	2.00194	0.00583
855.00	2.00097	0.00580
856.00	2.00001	0.00577
857.00	1.99905	0.00575
858.00	1.99809	0.00572
859.00	1.99714	0.00570
860.00	1.99620	0.00568
861.00	1.99526	0.00565
862.00	1.99433	0.00563
863.00	1.99340	0.00560
864.00	1.99248	0.00558
865.00	1.99156	0.00556
866.00	1.99065	0.00554
867.00	1.98974	0.00551
868.00	1.98883	0.00549
869.00	1.98793	0.00547
870.00	1.98704	0.00545
871.00	1.98615	0.00543
872.00	1.98526	0.00541
873.00	1.98438	0.00539
874.00	1.98351	0.00537
875.00	1.98264	0.00535
876.00	1.98177	0.00533
877.00	1.98090	0.00531
878.00	1.98004	0.00529
879.00	1.97919	0.00527
880.00	1.97834	0.00525
881.00	1.97749	0.00523
882.00	1.97665	0.00522
883.00	1.97581	0.00520
884.00	1.97498	0.00518
885.00	1.97414	0.00516
886.00	1.97332	0.00515
887.00	1.97249	0.00513
888.00	1.97167	0.00511
889.00	1.97086	0.00510
890.00	1.97005	0.00508
891.00	1.96924	0.00507
892.00	1.96843	0.00505
893.00	1.96763	0.00504
894.00	1.96683	0.00502
895.00	1.96604	0.00501
896.00	1.96525	0.00499
897.00	1.96446	0.00498
898.00	1.96368	0.00497
899.00	1.96290	0.00495
900.00	1.96212	0.00494
901.00	1.96135	0.00493
902.00	1.96058	0.00491
903.00	1.95981	0.00490
904.00	1.95904	0.00489
905.00	1.95828	0.00488
906.00	1.95753	0.00487
907.00	1.95677	0.00485
908.00	1.95602	0.00484
909.00	1.95527	0.00483
910.00	1.95452	0.00482
911.00	1.95378	0.00481
912.00	1.95304	0.00480
913.00	1.95230	0.00479
914.00	1.95157	0.00478
915.00	1.95084	0.00477
916.00	1.95011	0.00476
917.00	1.94938	0.00475
918.00	1.94866	0.00475
919.00	1.94794	0.00474
920.00	1.94722	0.00473
921.00	1.94651	0.00472
922.00	1.94579	0.00471
923.00	1.94508	0.00471
924.00	1.94438	0.00470
925.00	1.94367	0.00469
926.00	1.94297	0.00469
927.00	1.94227	0.00468
928.00	1.94157	0.00467
929.00	1.94088	0.00467
930.00	1.94018	0.00466
931.00	1.93949	0.00466
932.00	1.93881	0.00465
933.00	1.93812	0.00465
934.00	1.93744	0.00464
935.00	1.93676	0.00464
936.00	1.93608	0.00463
937.00	1.93540	0.00463
938.00	1.93473	0.00462
939.00	1.93406	0.00462
940.00	1.93339	0.00462
941.00	1.93272	0.00462
942.00	1.93205	0.00461
943.00	1.93139	0.00461
944.00	1.93073	0.00461
945.00	1.93007	0.00461
946.00	1.92941	0.00460
947.00	1.92876	0.00460
948.00	1.92811	0.00460
949.00	1.92746	0.00460
950.00	1.92681	0.00460
951.00	1.92616	0.00460
952.00	1.92551	0.00460
953.00	1.92487	0.00460
954.00	1.92423	0.00460
955.00	1.92359	0.00460
956.00	1.92295	0.00460
957.00	1.92232	0.00460
958.00	1.92169	0.00460
959.00	1.92105	0.00460
960.00	1.92042	0.00460
961.00	1.91980	0.00460
962.00	1.91917	0.00461
963.00	1.91855	0.00461
964.00	1.91792	0.00461
965.00	1.91730	0.00461
966.00	1.91668	0.00462
967.00	1.91606	0.00462
968.00	1.91545	0.00462
969.00	1.91483	0.00463
970.00	1.91422	0.00463
971.00	1.91361	0.00464
972.00	1.91300	0.00464
973.00	1.91239	0.00464
974.00	1.91179	0.00465
975.00	1.91118	0.00465
976.00	1.91058	0.00466
977.00	1.90998	0.00466
978.00	1.90938	0.00467
979.00	1.90878	0.00468
980.00	1.90818	0.00468
981.00	1.90758	0.00469
982.00	1.90699	0.00470
983.00	1.90640	0.00470
984.00	1.90581	0.00471
985.00	1.90522	0.00472
986.00	1.90463	0.00473
987.00	1.90404	0.00473
988.00	1.90346	0.00474
989.00	1.90287	0.00475
990.00	1.90229	0.00476
991.00	1.90171	0.00477
992.00	1.90113	0.00478
993.00	1.90055	0.00479
994.00	1.89997	0.00480
995.00	1.89939	0.00481
996.00	1.89882	0.00482
997.00	1.89825	0.00483
998.00	1.89767	0.00484
999.00	1.89710	0.00485
1000.00	1.89653	0.00486
1001.00	1.89596	0.00487
1002.00	1.89540	0.00488
1003.00	1.89483	0.00490
1004.00	1.89426	0.00491
1005.00	1.89370	0.00492
1006.00	1.89314	0.00493
1007.00	1.89258	0.00495
1008.00	1.89202	0.00496
1009.00	1.89146	0.00497
1010.00	1.89090	0.00499
1011.00	1.89034	0.00500
1012.00	1.88979	0.00501
1013.00	1.88923	0.00503
1014.00	1.88868	0.00504
1015.00	1.88813	0.00506
1016.00	1.88757	0.00507
1017.00	1.88702	0.00509
1018.00	1.88647	0.00510
1019.00	1.88593	0.00512
1020.00	1.88538	0.00514
1021.00	1.88483	0.00515
1022.00	1.88429	0.00517
1023.00	1.88374	0.00519
1024.00	1.88320	0.00520
1025.00	1.88266	0.00522
1026.00	1.88212	0.00524
1027.00	1.88158	0.00526
1028.00	1.88104	0.00527
1029.00	1.88050	0.00529
1030.00	1.87996	0.00531
1031.00	1.87943	0.00533
1032.00	1.87889	0.00535
1033.00	1.87836	0.00537
1034.00	1.87782	0.00539
1035.00	1.87729	0.00541
1036.00	1.87676	0.00543
1037.00	1.87623	0.00545
1038.00	1.87570	0.00547
1039.00	1.87517	0.00549
1040.00	1.87464	0.00551
1041.00	1.87411	0.00554
1042.00	1.87359	0.00556
1043.00	1.87306	0.00558
1044.00	1.87254	0.00560
1045.00	1.87201	0.00563
1046.00	1.87149	0.00565
1047.00	1.87097	0.00567
1048.00	1.87045	0.00570
1049.00	1.86993	0.00572
1050.00	1.86941	0.00574
1051.00	1.86889	0.00577
1052.00	1.86837	0.00579
1053.00	1.86785	0.00582
1054.00	1.86733	0.00584
1055.00	1.86682	0.00587
1056.00	1.86630	0.00589
1057.00	1.86579	0.00592
1058.00	1.86527	0.00595
1059.00	1.86476	0.00597
1060.00	1.86425	0.00600
1061.00	1.86374	0.00603
1062.00	1.86323	0.00605
1063.00	1.86272	0.00608
1064.00	1.86221	0.00611
1065.00	1.86170	0.00614
1066.00	1.86119	0.00617
1067.00	1.86068	0.00619
1068.00	1.86018	0.00622
1069.00	1.85967	0.00625
1070.00	1.85917	0.00628
1071.00	1.85866	0.00631
1072.00	1.85816	0.00634
1073.00	1.85765	0.00637
1074.00	1.85715	0.00640
1075.00	1.85665	0.00644
1076.00	1.85615	0.00647
1077.00	1.85565	0.00650
1078.00	1.85515	0.00653
1079.00	1.85465	0.00656
1080.00	1.85415	0.00660
1081.00	1.85365	0.00663
1082.00	1.85315	0.00666
1083.00	1.85266	0.00669
1084.00	1.85216	0.00673
1085.00	1.85166	0.00676
1086.00	1.85117	0.00680
1087.00	1.85067	0.00683
1088.00	1.85018	0.00687
1089.00	1.84969	0.00690
1090.00	1.84919	0.00694
1091.00	1.84870	0.00697
1092.00	1.84821	0.00701
1093.00	1.84772	0.00704
1094.00	1.84723	0.00708
1095.00	1.84674	0.00712
1096.00	1.84625	0.00716
1097.00	1.84576	0.00719
1098.00	1.84527	0.00723
1099.00	1.84478	0.00727
1100.00	1.84429	0.00731
1101.00	1.84380	0.00735
1102.00	1.84332	0.00739
1103.00	1.84283	0.00743
1104.00	1.84235	0.00747
1105.00	1.84186	0.00751
1106.00	1.84138	0.00755
1107.00	1.84089	0.00759
1108.00	1.84041	0.00763
1109.00	1.83993	0.00767
1110.00	1.83944	0.00771
1111.00	1.83896	0.00775
1112.00	1.83848	0.00779
1113.00	1.83800	0.00784
1114.00	1.83752	0.00788
1115.00	1.83704	0.00792
1116.00	1.83656	0.00797
1117.00	1.83608	0.00801
1118.00	1.83560	0.00805
1119.00	1.83512	0.00810
1120.00	1.83464	0.00814
1121.00	1.83416	0.00819
1122.00	1.83368	0.00823
1123.00	1.83321	0.00828
1124.00	1.83273	0.00833
1125.00	1.83225	0.00837
1126.00	1.83178	0.00842
1127.00	1.83130	0.00847
1128.00	1.83083	0.00851
1129.00	1.83035	0.00856
1130.00	1.82988	0.00861
1131.00	1.82941	0.00866
1132.00	1.82893	0.00871
1133.00	1.82846	0.00876
1134.00	1.82799	0.00881
1135.00	1.82751	0.00886
1136.00	1.82704	0.00891
1137.00	1.82657	0.00896
1138.00	1.82610	0.00901
1139.00	1.82563	0.00906
1140.00	1.82516	0.00911
1141.00	1.82469	0.00916
1142.00	1.82422	0.00921
1143.00	1.82375	0.00927
1144.00	1.82328	0.00932
1145.00	1.82281	0.00937
1146.00	1.82234	0.00942
1147.00	1.82188	0.00948
1148.00	1.82141	0.00953
1149.00	1.82094	0.00959
1150.00	1.82047	0.00964
1151.00	1.82001	0.00970
1152.00	1.81954	0.00975
1153.00	1.81908	0.00981
1154.00	1.81861	0.00986
1155.00	1.81814	0.00992
1156.00	1.81768	0.00998
1157.00	1.81721	0.01004
1158.00	1.81675	0.01009
1159.00	1.81629	0.01015
1160.00	1.81582	0.01021
1161.00	1.81536	0.01027
1162.00	1.81490	0.01033
1163.00	1.81443	0.01039
1164.00	1.81397	0.01045
1165.00	1.81351	0.01051
1166.00	1.81305	0.01057
1167.00	1.81258	0.01063
1168.00	1.81212	0.01069
1169.00	1.81166	0.01075
1170.00	1.81120	0.01081
1171.00	1.81074	0.01088
1172.00	1.81028	0.01094
1173.00	1.80982	0.01100
1174.00	1.80936	0.01106
1175.00	1.80890	0.01113
1176.00	1.80844	0.01119
1177.00	1.80798	0.01126
1178.00	1.80752	0.01132
1179.00	1.80706	0.01139
1180.00	1.80661	0.01145
1181.00	1.80615	0.01152
1182.00	1.80569	0.01158
1183.00	1.80523	0.01165
1184.00	1.80478	0.01172
1185.00	1.80432	0.01179
1186.00	1.80386	0.01185
1187.00	1.80340	0.01192
1188.00	1.80295	0.01199
1189.00	1.80249	0.01206
1190.00	1.80204	0.01213
1191.00	1.80158	0.01220
1192.00	1.80113	0.01227
1193.00	1.80067	0.01234
1194.00	1.80022	0.01241
1195.00	1.79976	0.01248
1196.00	1.79931	0.01255
1197.00	1.79885	0.01263
1198.00	1.79840	0.01270
1199.00	1.79794	0.01277
1200.00	1.79749	0.01285
