Repository: Ortigaa/Solar_cell_optical_simulations

## Technical Overview

The framework relies on calculating the transfer matrix across thin-film stack boundaries to compute layer-by-layer optical absorption, reflection, and transmission profiles.

Key functionality includes:
* **Optical Absorptance Calculations:** Uses standard transfer matrix formulations (`tmm`) to simulate wave propagation through arbitrary multi-layer structures.
* **Current Density Evaluation:** Integrates optical absorption against incoming spectral photon flux (e.g., AM1.5G or indoor LED spectra) and optional External Quantum Efficiency (EQE) spectrum functions to determine photogenerated current densities ($J_{sc}$).

File: nk_values/nk_PM6_Y6.txt
350.00	1.71800	0.21674
351.00	1.71665	0.21574
352.00	1.71528	0.21465
353.00	1.71387	0.21349
354.00	1.71244	0.21226
355.00	1.71097	0.21096
356.00	1.70945	0.20960
357.00	1.70789	0.20818
358.00	1.70629	0.20671
359.00	1.70463	0.20520
360.00	1.70292	0.20365
361.00	1.70116	0.20206
362.00	1.69934	0.20044
363.00	1.69746	0.19880
364.00	1.69552	0.19713
365.00	1.69352	0.19545
366.00	1.69147	0.19377
367.00	1.68935	0.19207
368.00	1.68717	0.19038
369.00	1.68493	0.18869
370.00	1.68264	0.18701
371.00	1.68028	0.18534
372.00	1.67787	0.18369
373.00	1.67540	0.18205
374.00	1.67287	0.18045
375.00	1.67029	0.17887
376.00	1.66766	0.17732
377.00	1.66498	0.17580
378.00	1.66225	0.17432
379.00	1.65947	0.17289
380.00	1.65664	0.17149
381.00	1.65377	0.17014
382.00	1.65087	0.16884
383.00	1.64792	0.16759
384.00	1.64493	0.16639
385.00	1.64192	0.16524
386.00	1.63887	0.16415
387.00	1.63579	0.16312
388.00	1.63268	0.16215
389.00	1.62955	0.16123
390.00	1.62640	0.16038
391.00	1.62323	0.15959
392.00	1.62005	0.15886
393.00	1.61684	0.15819
394.00	1.61363	0.15759
395.00	1.61041	0.15706
396.00	1.60718	0.15658
397.00	1.60394	0.15617
398.00	1.60070	0.15583
399.00	1.59747	0.15555
400.00	1.59423	0.15534
401.00	1.59100	0.15519
402.00	1.58778	0.15510
403.00	1.58456	0.15508
404.00	1.58136	0.15512
405.00	1.57817	0.15522
406.00	1.57499	0.15539
407.00	1.57183	0.15561
408.00	1.56869	0.15590
409.00	1.56557	0.15624
410.00	1.56247	0.15664
411.00	1.55939	0.15710
412.00	1.55634	0.15761
413.00	1.55332	0.15817
414.00	1.55032	0.15879
415.00	1.54735	0.15946
416.00	1.54441	0.16018
417.00	1.54150	0.16095
418.00	1.53863	0.16177
419.00	1.53579	0.16263
420.00	1.53298	0.16353
421.00	1.53020	0.16448
422.00	1.52747	0.16547
423.00	1.52476	0.16650
424.00	1.52210	0.16757
425.00	1.51947	0.16868
426.00	1.51688	0.16982
427.00	1.51432	0.17099
428.00	1.51181	0.17220
429.00	1.50933	0.17344
430.00	1.50689	0.17470
431.00	1.50448	0.17600
432.00	1.50212	0.17732
433.00	1.49979	0.17867
434.00	1.49750	0.18004
435.00	1.49525	0.18143
436.00	1.49303	0.18284
437.00	1.49085	0.18428
438.00	1.48870	0.18573
439.00	1.48659	0.18720
440.00	1.48452	0.18869
441.00	1.48247	0.19019
442.00	1.48047	0.19171
443.00	1.47849	0.19324
444.00	1.47655	0.19479
445.00	1.47463	0.19634
446.00	1.47275	0.19791
447.00	1.47090	0.19948
448.00	1.46907	0.20107
449.00	1.46727	0.20266
450.00	1.46550	0.20427
451.00	1.46376	0.20588
452.00	1.46204	0.20750
453.00	1.46034	0.20912
454.00	1.45867	0.21075
455.00	1.45701	0.21239
456.00	1.45538	0.21404
457.00	1.45377	0.21569
458.00	1.45217	0.21734
459.00	1.45060	0.21900
460.00	1.44903	0.22067
461.00	1.44749	0.22234
462.00	1.44596	0.22402
463.00	1.44444	0.22571
464.00	1.44293	0.22740
465.00	1.44144	0.22910
466.00	1.43995	0.23081
467.00	1.43848	0.23252
468.00	1.43701	0.23425
469.00	1.43555	0.23598
470.00	1.43410	0.23772
471.00	1.43265	0.23947
472.00	1.43120	0.24123
473.00	1.42977	0.24301
474.00	1.42833	0.24480
475.00	1.42689	0.24660
476.00	1.42546	0.24842
477.00	1.42403	0.25025
478.00	1.42260	0.25210
479.00	1.42117	0.25397
480.00	1.41974	0.25586
481.00	1.41831	0.25777
482.00	1.41687	0.25970
483.00	1.41544	0.26166
484.00	1.41401	0.26364
485.00	1.41257	0.26565
486.00	1.41113	0.26769
487.00	1.40969	0.26975
488.00	1.40825	0.27185
489.00	1.40682	0.27399
490.00	1.40538	0.27615
491.00	1.40394	0.27836
492.00	1.40250	0.28060
493.00	1.40106	0.28288
494.00	1.39963	0.28521
495.00	1.39820	0.28758
496.00	1.39678	0.28999
497.00	1.39536	0.29245
498.00	1.39395	0.29496
499.00	1.39255	0.29752
500.00	1.39116	0.30013
501.00	1.38978	0.30279
502.00	1.38842	0.30551
503.00	1.38708	0.30829
504.00	1.38575	0.31112
505.00	1.38445	0.31401
506.00	1.38317	0.31696
507.00	1.38191	0.31997
508.00	1.38069	0.32304
509.00	1.37949	0.32617
510.00	1.37834	0.32937
511.00	1.37722	0.33263
512.00	1.37614	0.33595
513.00	1.37511	0.33934
514.00	1.37412	0.34279
515.00	1.37319	0.34630
516.00	1.37231	0.34988
517.00	1.37149	0.35351
518.00	1.37073	0.35721
519.00	1.37003	0.36097
520.00	1.36941	0.36478
521.00	1.36886	0.36865
522.00	1.36838	0.37258
523.00	1.36798	0.37656
524.00	1.36767	0.38059
525.00	1.36744	0.38466
526.00	1.36730	0.38878
527.00	1.36726	0.39294
528.00	1.36730	0.39714
529.00	1.36745	0.40137
530.00	1.36770	0.40564
531.00	1.36805	0.40993
532.00	1.36851	0.41424
533.00	1.36907	0.41857
534.00	1.36974	0.42291
535.00	1.37053	0.42726
536.00	1.37142	0.43161
537.00	1.37242	0.43595
538.00	1.37354	0.44029
539.00	1.37477	0.44462
540.00	1.37611	0.44893
541.00	1.37756	0.45321
542.00	1.37912	0.45747
543.00	1.38079	0.46169
544.00	1.38256	0.46587
545.00	1.38444	0.47000
546.00	1.38642	0.47409
547.00	1.38849	0.47812
548.00	1.39066	0.48209
549.00	1.39292	0.48600
550.00	1.39526	0.48983
551.00	1.39769	0.49360
552.00	1.40019	0.49729
553.00	1.40276	0.50090
554.00	1.40540	0.50443
555.00	1.40809	0.50788
556.00	1.41084	0.51124
557.00	1.41363	0.51451
558.00	1.41646	0.51770
559.00	1.41932	0.52080
560.00	1.42221	0.52382
561.00	1.42512	0.52675
562.00	1.42803	0.52959
563.00	1.43096	0.53236
564.00	1.43388	0.53505
565.00	1.43679	0.53766
566.00	1.43969	0.54021
567.00	1.44256	0.54270
568.00	1.44541	0.54512
569.00	1.44822	0.54750
570.00	1.45100	0.54984
571.00	1.45374	0.55214
572.00	1.45643	0.55442
573.00	1.45907	0.55669
574.00	1.46166	0.55895
575.00	1.46420	0.56123
576.00	1.46668	0.56352
577.00	1.46912	0.56585
578.00	1.47151	0.56822
579.00	1.47386	0.57066
580.00	1.47617	0.57317
581.00	1.47844	0.57578
582.00	1.48070	0.57849
583.00	1.48295	0.58132
584.00	1.48519	0.58428
585.00	1.48746	0.58740
586.00	1.48977	0.59068
587.00	1.49213	0.59413
588.00	1.49458	0.59778
589.00	1.49713	0.60162
590.00	1.49983	0.60567
591.00	1.50269	0.60993
592.00	1.50576	0.61440
593.00	1.50908	0.61909
594.00	1.51269	0.62398
595.00	1.51662	0.62907
596.00	1.52093	0.63434
597.00	1.52566	0.63976
598.00	1.53086	0.64531
599.00	1.53658	0.65094
600.00	1.54285	0.65661
601.00	1.54973	0.66225
602.00	1.55724	0.66782
603.00	1.56541	0.67322
604.00	1.57427	0.67837
605.00	1.58383	0.68320
606.00	1.59407	0.68759
607.00	1.60499	0.69145
608.00	1.61654	0.69467
609.00	1.62868	0.69716
610.00	1.64134	0.69881
611.00	1.65443	0.69955
612.00	1.66784	0.69929
613.00	1.68147	0.69796
614.00	1.69519	0.69554
615.00	1.70885	0.69198
616.00	1.72232	0.68730
617.00	1.73545	0.68150
618.00	1.74812	0.67464
619.00	1.76019	0.66678
620.00	1.77156	0.65799
621.00	1.78212	0.64838
622.00	1.79179	0.63806
623.00	1.80052	0.62713
624.00	1.80826	0.61573
625.00	1.81499	0.60396
626.00	1.82071	0.59196
627.00	1.82542	0.57982
628.00	1.82915	0.56765
629.00	1.83193	0.55555
630.00	1.83381	0.54360
631.00	1.83484	0.53187
632.00	1.83508	0.52043
633.00	1.83458	0.50932
634.00	1.83340	0.49860
635.00	1.83160	0.48829
636.00	1.82924	0.47842
637.00	1.82637	0.46901
638.00	1.82305	0.46007
639.00	1.81932	0.45162
640.00	1.81524	0.44366
641.00	1.81085	0.43618
642.00	1.80619	0.42919
643.00	1.80130	0.42267
644.00	1.79621	0.41663
645.00	1.79096	0.41106
646.00	1.78557	0.40594
647.00	1.78007	0.40127
648.00	1.77450	0.39703
649.00	1.76886	0.39322
650.00	1.76318	0.38982
651.00	1.75749	0.38683
652.00	1.75179	0.38422
653.00	1.74612	0.38199
654.00	1.74047	0.38013
655.00	1.73488	0.37863
656.00	1.72934	0.37747
657.00	1.72388	0.37664
658.00	1.71851	0.37614
659.00	1.71324	0.37594
660.00	1.70807	0.37605
661.00	1.70303	0.37644
662.00	1.69811	0.37712
663.00	1.69333	0.37806
664.00	1.68870	0.37925
665.00	1.68423	0.38069
666.00	1.67991	0.38236
667.00	1.67577	0.38426
668.00	1.67180	0.38636
669.00	1.66801	0.38866
670.00	1.66441	0.39115
671.00	1.66100	0.39381
672.00	1.65778	0.39664
673.00	1.65477	0.39962
674.00	1.65195	0.40274
675.00	1.64935	0.40599
676.00	1.64694	0.40936
677.00	1.64475	0.41283
678.00	1.64277	0.41640
679.00	1.64099	0.42005
680.00	1.63942	0.42378
681.00	1.63806	0.42757
682.00	1.63691	0.43140
683.00	1.63596	0.43528
684.00	1.63520	0.43919
685.00	1.63465	0.44312
686.00	1.63429	0.44706
687.00	1.63412	0.45100
688.00	1.63413	0.45494
689.00	1.63433	0.45887
690.00	1.63470	0.46277
691.00	1.63523	0.46665
692.00	1.63593	0.47049
693.00	1.63679	0.47429
694.00	1.63779	0.47805
695.00	1.63894	0.48175
696.00	1.64022	0.48540
697.00	1.64164	0.48899
698.00	1.64317	0.49252
699.00	1.64482	0.49598
700.00	1.64658	0.49937
701.00	1.64844	0.50270
702.00	1.65039	0.50595
703.00	1.65243	0.50913
704.00	1.65455	0.51224
705.00	1.65674	0.51528
706.00	1.65900	0.51825
707.00	1.66131	0.52114
708.00	1.66368	0.52397
709.00	1.66610	0.52673
710.00	1.66856	0.52943
711.00	1.67106	0.53206
712.00	1.67358	0.53464
713.00	1.67614	0.53716
714.00	1.67871	0.53963
715.00	1.68130	0.54206
716.00	1.68391	0.54444
717.00	1.68652	0.54678
718.00	1.68914	0.54909
719.00	1.69177	0.55137
720.00	1.69440	0.55363
721.00	1.69702	0.55588
722.00	1.69965	0.55811
723.00	1.70228	0.56033
724.00	1.70490	0.56256
725.00	1.70753	0.56479
726.00	1.71015	0.56703
727.00	1.71277	0.56929
728.00	1.71540	0.57158
729.00	1.71803	0.57389
730.00	1.72067	0.57624
731.00	1.72332	0.57863
732.00	1.72598	0.58107
733.00	1.72867	0.58355
734.00	1.73138	0.58609
735.00	1.73412	0.58869
736.00	1.73690	0.59135
737.00	1.73973	0.59408
738.00	1.74260	0.59688
739.00	1.74554	0.59975
740.00	1.74854	0.60269
741.00	1.75161	0.60571
742.00	1.75477	0.60880
743.00	1.75802	0.61196
744.00	1.76137	0.61520
745.00	1.76483	0.61850
746.00	1.76841	0.62188
747.00	1.77211	0.62532
748.00	1.77595	0.62882
749.00	1.77994	0.63238
750.00	1.78408	0.63598
751.00	1.78837	0.63963
752.00	1.79284	0.64331
753.00	1.79748	0.64702
754.00	1.80231	0.65076
755.00	1.80732	0.65449
756.00	1.81253	0.65823
757.00	1.81793	0.66196
758.00	1.82354	0.66567
759.00	1.82935	0.66934
760.00	1.83537	0.67297
761.00	1.84160	0.67654
762.00	1.84804	0.68004
763.00	1.85469	0.68347
764.00	1.86154	0.68679
765.00	1.86861	0.69002
766.00	1.87588	0.69312
767.00	1.88335	0.69610
768.00	1.89101	0.69894
769.00	1.89887	0.70162
770.00	1.90692	0.70414
771.00	1.91514	0.70648
772.00	1.92353	0.70865
773.00	1.93209	0.71061
774.00	1.94081	0.71238
775.00	1.94967	0.71393
776.00	1.95867	0.71527
777.00	1.96780	0.71637
778.00	1.97705	0.71725
779.00	1.98641	0.71788
780.00	1.99587	0.71827
781.00	2.00541	0.71840
782.00	2.01503	0.71828
783.00	2.02471	0.71790
784.00	2.03445	0.71726
785.00	2.04423	0.71635
786.00	2.05404	0.71518
787.00	2.06387	0.71373
788.00	2.07371	0.71202
789.00	2.08355	0.71003
790.00	2.09338	0.70777
791.00	2.10318	0.70525
792.00	2.11295	0.70245
793.00	2.12267	0.69939
794.00	2.13233	0.69606
795.00	2.14193	0.69246
796.00	2.15144	0.68861
797.00	2.16087	0.68450
798.00	2.17021	0.68013
799.00	2.17943	0.67552
800.00	2.18854	0.67066
801.00	2.19751	0.66556
802.00	2.20636	0.66022
803.00	2.21505	0.65465
804.00	2.22360	0.64887
805.00	2.23198	0.64286
806.00	2.24019	0.63664
807.00	2.24823	0.63022
808.00	2.25608	0.62361
809.00	2.26373	0.61681
810.00	2.27119	0.60982
811.00	2.27845	0.60267
812.00	2.28549	0.59535
813.00	2.29232	0.58787
814.00	2.29892	0.58025
815.00	2.30530	0.57249
816.00	2.31145	0.56461
817.00	2.31737	0.55660
818.00	2.32304	0.54849
819.00	2.32848	0.54028
820.00	2.33368	0.53198
821.00	2.33863	0.52360
822.00	2.34334	0.51515
823.00	2.34780	0.50664
824.00	2.35202	0.49808
825.00	2.35599	0.48948
826.00	2.35971	0.48084
827.00	2.36319	0.47219
828.00	2.36643	0.46352
829.00	2.36942	0.45486
830.00	2.37218	0.44619
831.00	2.37470	0.43754
832.00	2.37699	0.42892
833.00	2.37905	0.42032
834.00	2.38088	0.41176
835.00	2.38249	0.40325
836.00	2.38389	0.39480
837.00	2.38507	0.38640
838.00	2.38605	0.37807
839.00	2.38682	0.36982
840.00	2.38740	0.36164
841.00	2.38779	0.35355
842.00	2.38799	0.34555
843.00	2.38801	0.33764
844.00	2.38786	0.32983
845.00	2.38754	0.32212
846.00	2.38706	0.31453
847.00	2.38643	0.30704
848.00	2.38565	0.29966
849.00	2.38472	0.29241
850.00	2.38366	0.28526
851.00	2.38246	0.27824
852.00	2.38115	0.27135
853.00	2.37971	0.26457
854.00	2.37816	0.25792
855.00	2.37650	0.25140
856.00	2.37475	0.24500
857.00	2.37289	0.23873
858.00	2.37095	0.23259
859.00	2.36892	0.22657
860.00	2.36681	0.22069
861.00	2.36463	0.21492
862.00	2.36238	0.20929
863.00	2.36006	0.20377
864.00	2.35768	0.19839
865.00	2.35524	0.19312
866.00	2.35276	0.18798
867.00	2.35022	0.18296
868.00	2.34765	0.17805
869.00	2.34503	0.17327
870.00	2.34237	0.16860
871.00	2.33968	0.16404
872.00	2.33697	0.15960
873.00	2.33422	0.15527
874.00	2.33146	0.15105
875.00	2.32867	0.14693
876.00	2.32587	0.14292
877.00	2.32305	0.13902
878.00	2.32022	0.13521
879.00	2.31737	0.13151
880.00	2.31452	0.12790
881.00	2.31167	0.12439
882.00	2.30881	0.12097
883.00	2.30595	0.11764
884.00	2.30309	0.11440
885.00	2.30023	0.11124
886.00	2.29737	0.10818
887.00	2.29452	0.10519
888.00	2.29168	0.10229
889.00	2.28884	0.09947
890.00	2.28601	0.09672
891.00	2.28320	0.09405
892.00	2.28039	0.09145
893.00	2.27759	0.08893
894.00	2.27481	0.08647
895.00	2.27204	0.08408
896.00	2.26928	0.08176
897.00	2.26655	0.07951
898.00	2.26382	0.07731
899.00	2.26112	0.07518
900.00	2.25842	0.07311
901.00	2.25575	0.07110
902.00	2.25310	0.06914
903.00	2.25046	0.06724
904.00	2.24784	0.06539
905.00	2.24525	0.06359
906.00	2.24267	0.06184
907.00	2.24011	0.06015
908.00	2.23757	0.05850
909.00	2.23505	0.05689
910.00	2.23255	0.05534
911.00	2.23007	0.05382
912.00	2.22762	0.05235
913.00	2.22518	0.05092
914.00	2.22276	0.04954
915.00	2.22037	0.04819
916.00	2.21799	0.04687
917.00	2.21564	0.04560
918.00	2.21331	0.04436
919.00	2.21100	0.04316
920.00	2.20871	0.04199
921.00	2.20644	0.04085
922.00	2.20419	0.03975
923.00	2.20196	0.03868
924.00	2.19975	0.03764
925.00	2.19756	0.03662
926.00	2.19539	0.03564
927.00	2.19325	0.03468
928.00	2.19112	0.03375
929.00	2.18901	0.03285
930.00	2.18692	0.03197
931.00	2.18485	0.03112
932.00	2.18281	0.03029
933.00	2.18078	0.02948
934.00	2.17877	0.02870
935.00	2.17677	0.02794
936.00	2.17480	0.02720
937.00	2.17285	0.02648
938.00	2.17091	0.02578
939.00	2.16900	0.02510
940.00	2.16710	0.02444
941.00	2.16522	0.02380
942.00	2.16335	0.02318
943.00	2.16151	0.02257
944.00	2.15968	0.02198
945.00	2.15787	0.02141
946.00	2.15608	0.02085
947.00	2.15430	0.02031
948.00	2.15254	0.01978
949.00	2.15080	0.01927
950.00	2.14907	0.01877
951.00	2.14736	0.01829
952.00	2.14566	0.01782
953.00	2.14398	0.01736
954.00	2.14232	0.01692
955.00	2.14067	0.01649
956.00	2.13904	0.01607
957.00	2.13742	0.01566
958.00	2.13582	0.01526
959.00	2.13423	0.01487
960.00	2.13265	0.01450
961.00	2.13109	0.01413
962.00	2.12955	0.01378
963.00	2.12802	0.01343
964.00	2.12650	0.01310
965.00	2.12499	0.01277
966.00	2.12350	0.01245
967.00	2.12203	0.01214
968.00	2.12056	0.01184
969.00	2.11911	0.01155
970.00	2.11767	0.01126
971.00	2.11624	0.01099
972.00	2.11483	0.01072
973.00	2.11343	0.01046
974.00	2.11204	0.01020
975.00	2.11066	0.00995
976.00	2.10930	0.00971
977.00	2.10795	0.00948
978.00	2.10660	0.00925
979.00	2.10527	0.00903
980.00	2.10395	0.00881
981.00	2.10265	0.00860
982.00	2.10135	0.00840
983.00	2.10006	0.00820
984.00	2.09879	0.00800
985.00	2.09752	0.00781
986.00	2.09627	0.00763
987.00	2.09503	0.00745
988.00	2.09379	0.00728
989.00	2.09257	0.00711
990.00	2.09136	0.00695
991.00	2.09015	0.00678
992.00	2.08896	0.00663
993.00	2.08778	0.00648
994.00	2.08660	0.00633
995.00	2.08544	0.00619
996.00	2.08428	0.00605
997.00	2.08313	0.00591
998.00	2.08200	0.00578
999.00	2.08087	0.00565
1000.00	2.07975	0.00552
1001.00	2.07864	0.00540
1002.00	2.07753	0.00528
1003.00	2.07644	0.00516
1004.00	2.07536	0.00505
1005.00	2.07428	0.00494
1006.00	2.07321	0.00483
1007.00	2.07215	0.00473
1008.00	2.07110	0.00463
1009.00	2.07005	0.00453
1010.00	2.06902	0.00443
1011.00	2.06799	0.00434
1012.00	2.06697	0.00424
1013.00	2.06595	0.00415
1014.00	2.06495	0.00407
1015.00	2.06395	0.00398
1016.00	2.06296	0.00390
1017.00	2.06197	0.00382
1018.00	2.06099	0.00374
1019.00	2.06002	0.00366
1020.00	2.05906	0.00359
1021.00	2.05811	0.00352
1022.00	2.05716	0.00345
1023.00	2.05621	0.00338
1024.00	2.05528	0.00331
1025.00	2.05435	0.00324
1026.00	2.05343	0.00318
1027.00	2.05251	0.00312
1028.00	2.05160	0.00306
1029.00	2.05070	0.00300
1030.00	2.04980	0.00294
1031.00	2.04891	0.00288
1032.00	2.04803	0.00283
1033.00	2.04715	0.00277
1034.00	2.04628	0.00272
1035.00	2.04541	0.00267
1036.00	2.04455	0.00262
1037.00	2.04370	0.00257
1038.00	2.04285	0.00252
1039.00	2.04201	0.00248
1040.00	2.04117	0.00243
1041.00	2.04034	0.00239
1042.00	2.03951	0.00235
1043.00	2.03869	0.00230
1044.00	2.03787	0.00226
1045.00	2.03706	0.00222
1046.00	2.03626	0.00218
1047.00	2.03546	0.00215
1048.00	2.03467	0.00211
1049.00	2.03388	0.00207
1050.00	2.03309	0.00204
1051.00	2.03231	0.00200
1052.00	2.03154	0.00197
1053.00	2.03077	0.00194
1054.00	2.03001	0.00190
1055.00	2.02925	0.00187
1056.00	2.02849	0.00184
1057.00	2.02774	0.00181
1058.00	2.02700	0.00178
1059.00	2.02626	0.00175
1060.00	2.02552	0.00172
1061.00	2.02479	0.00170
1062.00	2.02407	0.00167
1063.00	2.02334	0.00164
1064.00	2.02263	0.00162
1065.00	2.02191	0.00159
1066.00	2.02120	0.00157
1067.00	2.02050	0.00155
1068.00	2.01980	0.00152
1069.00	2.01910	0.00150
1070.00	2.01841	0.00148
1071.00	2.01772	0.00145
1072.00	2.01704	0.00143
1073.00	2.01636	0.00141
1074.00	2.01568	0.00139
1075.00	2.01501	0.00137
1076.00	2.01435	0.00135
1077.00	2.01368	0.00133
1078.00	2.01302	0.00131
1079.00	2.01237	0.00129
1080.00	2.01171	0.00128
1081.00	2.01107	0.00126
1082.00	2.01042	0.00124
1083.00	2.00978	0.00122
1084.00	2.00914	0.00121
1085.00	2.00851	0.00119
1086.00	2.00788	0.00118
1087.00	2.00725	0.00116
1088.00	2.00663	0.00114
1089.00	2.00601	0.00113
1090.00	2.00540	0.00112
1091.00	2.00479	0.00110
1092.00	2.00418	0.00109
1093.00	2.00357	0.00107
1094.00	2.00297	0.00106
1095.00	2.00237	0.00105
1096.00	2.00178	0.00103
1097.00	2.00118	0.00102
1098.00	2.00060	0.00101
1099.00	2.00001	0.00099
1100.00	1.99943	0.00098
1101.00	1.99885	0.00097
1102.00	1.99827	0.00096
1103.00	1.99770	0.00095
1104.00	1.99713	0.00094
1105.00	1.99656	0.00093
1106.00	1.99600	0.00091
1107.00	1.99544	0.00090
1108.00	1.99488	0.00089
1109.00	1.99433	0.00088
1110.00	1.99378	0.00087
1111.00	1.99323	0.00086
1112.00	1.99268	0.00085
1113.00	1.99214	0.00084
1114.00	1.99160	0.00084
1115.00	1.99106	0.00083
1116.00	1.99053	0.00082
1117.00	1.99000	0.00081
1118.00	1.98947	0.00080
1119.00	1.98894	0.00079
1120.00	1.98842	0.00078
1121.00	1.98790	0.00077
1122.00	1.98738	0.00077
1123.00	1.98686	0.00076
1124.00	1.98635	0.00075
1125.00	1.98584	0.00074
1126.00	1.98533	0.00073
1127.00	1.98483	0.00073
1128.00	1.98433	0.00072
1129.00	1.98383	0.00071
1130.00	1.98333	0.00071
1131.00	1.98284	0.00070
1132.00	1.98234	0.00069
1133.00	1.98185	0.00068
1134.00	1.98137	0.00068
1135.00	1.98088	0.00067
1136.00	1.98040	0.00066
1137.00	1.97992	0.00066
1138.00	1.97944	0.00065
1139.00	1.97897	0.00065
1140.00	1.97849	0.00064
1141.00	1.97802	0.00063
1142.00	1.97755	0.00063
1143.00	1.97709	0.00062
1144.00	1.97662	0.00062
1145.00	1.97616	0.00061
1146.00	1.97570	0.00060
1147.00	1.97525	0.00060
1148.00	1.97479	0.00059
1149.00	1.97434	0.00059
1150.00	1.97389	0.00058
1151.00	1.97344	0.00058
1152.00	1.97299	0.00057
1153.00	1.97255	0.00057
1154.00	1.97211	0.00056
1155.00	1.97167	0.00056
1156.00	1.97123	0.00055
1157.00	1.97079	0.00055
1158.00	1.97036	0.00054
1159.00	1.96993	0.00054
1160.00	1.96950	0.00053
1161.00	1.96907	0.00053
1162.00	1.96864	0.00052
1163.00	1.96822	0.00052
1164.00	1.96780	0.00052
1165.00	1.96738	0.00051
1166.00	1.96696	0.00051
1167.00	1.96654	0.00050
1168.00	1.96613	0.00050
1169.00	1.96572	0.00049
1170.00	1.96531	0.00049
1171.00	1.96490	0.00049
1172.00	1.96449	0.00048
1173.00	1.96409	0.00048
1174.00	1.96368	0.00047
1175.00	1.96328	0.00047
1176.00	1.96288	0.00047
1177.00	1.96249	0.00046
1178.00	1.96209	0.00046
1179.00	1.96170	0.00046
1180.00	1.96130	0.00045
1181.00	1.96091	0.00045
1182.00	1.96052	0.00045
1183.00	1.96014	0.00044
1184.00	1.95975	0.00044
1185.00	1.95937	0.00043
1186.00	1.95899	0.00043
1187.00	1.95861	0.00043
1188.00	1.95823	0.00043
1189.00	1.95785	0.00042
1190.00	1.95747	0.00042
1191.00	1.95710	0.00042
1192.00	1.95673	0.00041
1193.00	1.95636	0.00041
1194.00	1.95599	0.00041
1195.00	1.95562	0.00040
1196.00	1.95526	0.00040
1197.00	1.95489	0.00040
1198.00	1.95453	0.00039
1199.00	1.95417	0.00039
1200.00	1.95381	0.00039

File: nk_values/nk_PTQ10_FCC-Cl.txt
280.00	1.83497	0.00282
281.00	1.82438	0.00327
282.00	1.81396	0.00378
283.00	1.80369	0.00436
284.00	1.79356	0.00502
285.00	1.78356	0.00576
286.00	1.77367	0.00661
287.00	1.76388	0.00756
288.00	1.75420	0.00863
289.00	1.74459	0.00984
290.00	1.73508	0.01119
291.00	1.72563	0.01271
292.00	1.71627	0.01441
293.00	1.70697	0.01631
294.00	1.69775	0.01842
295.00	1.68861	0.02076
296.00	1.67955	0.02336
297.00	1.67058	0.02623
298.00	1.66173	0.02940
299.00	1.65299	0.03288
300.00	1.64440	0.03670
301.00	1.63599	0.04086
302.00	1.62777	0.04539
303.00	1.61979	0.05030
304.00	1.61208	0.05560
305.00	1.60468	0.06129
306.00	1.59765	0.06736
307.00	1.59102	0.07381
308.00	1.58486	0.08063
309.00	1.57920	0.08778
310.00	1.57410	0.09524
311.00	1.56960	0.10295
312.00	1.56574	0.11088
313.00	1.56256	0.11895
314.00	1.56009	0.12711
315.00	1.55834	0.13529
316.00	1.55733	0.14341
317.00	1.55703	0.15139
318.00	1.55746	0.15916
319.00	1.55856	0.16665
320.00	1.56032	0.17378
321.00	1.56269	0.18049
322.00	1.56560	0.18673
323.00	1.56902	0.19244
324.00	1.57286	0.19759
325.00	1.57706	0.20214
326.00	1.58155	0.20607
327.00	1.58626	0.20937
328.00	1.59111	0.21203
329.00	1.59603	0.21407
330.00	1.60096	0.21548
331.00	1.60583	0.21630
332.00	1.61057	0.21655
333.00	1.61512	0.21627
334.00	1.61945	0.21549
335.00	1.62349	0.21428
336.00	1.62721	0.21268
337.00	1.63058	0.21076
338.00	1.63358	0.20856
339.00	1.63620	0.20616
340.00	1.63844	0.20362
341.00	1.64030	0.20099
342.00	1.64180	0.19834
343.00	1.64298	0.19572
344.00	1.64387	0.19317
345.00	1.64450	0.19073
346.00	1.64492	0.18842
347.00	1.64519	0.18626
348.00	1.64536	0.18427
349.00	1.64546	0.18242
350.00	1.64555	0.18072
351.00	1.64566	0.17914
352.00	1.64584	0.17765
353.00	1.64609	0.17621
354.00	1.64645	0.17480
355.00	1.64691	0.17336
356.00	1.64749	0.17187
357.00	1.64816	0.17027
358.00	1.64892	0.16855
359.00	1.64974	0.16666
360.00	1.65060	0.16458
361.00	1.65147	0.16229
362.00	1.65230	0.15978
363.00	1.65308	0.15702
364.00	1.65374	0.15403
365.00	1.65427	0.15080
366.00	1.65461	0.14734
367.00	1.65474	0.14367
368.00	1.65461	0.13982
369.00	1.65421	0.13581
370.00	1.65350	0.13168
371.00	1.65247	0.12746
372.00	1.65110	0.12319
373.00	1.64940	0.11890
374.00	1.64736	0.11465
375.00	1.64499	0.11046
376.00	1.64230	0.10638
377.00	1.63932	0.10243
378.00	1.63605	0.09863
379.00	1.63254	0.09502
380.00	1.62879	0.09162
381.00	1.62485	0.08842
382.00	1.62074	0.08545
383.00	1.61648	0.08271
384.00	1.61209	0.08019
385.00	1.60762	0.07791
386.00	1.60306	0.07584
387.00	1.59846	0.07400
388.00	1.59381	0.07236
389.00	1.58914	0.07092
390.00	1.58447	0.06967
391.00	1.57979	0.06860
392.00	1.57513	0.06770
393.00	1.57049	0.06696
394.00	1.56587	0.06636
395.00	1.56129	0.06590
396.00	1.55674	0.06557
397.00	1.55223	0.06535
398.00	1.54776	0.06524
399.00	1.54334	0.06523
400.00	1.53895	0.06531
401.00	1.53460	0.06547
402.00	1.53030	0.06571
403.00	1.52603	0.06602
404.00	1.52181	0.06640
405.00	1.51761	0.06683
406.00	1.51345	0.06732
407.00	1.50933	0.06785
408.00	1.50522	0.06844
409.00	1.50115	0.06906
410.00	1.49710	0.06973
411.00	1.49306	0.07043
412.00	1.48905	0.07116
413.00	1.48504	0.07193
414.00	1.48105	0.07273
415.00	1.47706	0.07356
416.00	1.47308	0.07441
417.00	1.46910	0.07530
418.00	1.46512	0.07621
419.00	1.46113	0.07716
420.00	1.45713	0.07813
421.00	1.45313	0.07913
422.00	1.44910	0.08017
423.00	1.44507	0.08123
424.00	1.44101	0.08234
425.00	1.43693	0.08347
426.00	1.43283	0.08465
427.00	1.42871	0.08587
428.00	1.42456	0.08713
429.00	1.42038	0.08844
430.00	1.41617	0.08979
431.00	1.41193	0.09120
432.00	1.40765	0.09267
433.00	1.40335	0.09420
434.00	1.39901	0.09579
435.00	1.39464	0.09744
436.00	1.39023	0.09917
437.00	1.38580	0.10098
438.00	1.38133	0.10286
439.00	1.37683	0.10483
440.00	1.37230	0.10689
441.00	1.36775	0.10903
442.00	1.36317	0.11128
443.00	1.35856	0.11363
444.00	1.35394	0.11608
445.00	1.34930	0.11864
446.00	1.34465	0.12132
447.00	1.33999	0.12411
448.00	1.33532	0.12702
449.00	1.33065	0.13006
450.00	1.32598	0.13322
451.00	1.32133	0.13652
452.00	1.31669	0.13994
453.00	1.31207	0.14351
454.00	1.30748	0.14720
455.00	1.30292	0.15104
456.00	1.29840	0.15502
457.00	1.29393	0.15914
458.00	1.28951	0.16339
459.00	1.28516	0.16779
460.00	1.28087	0.17232
461.00	1.27665	0.17699
462.00	1.27252	0.18179
463.00	1.26847	0.18673
464.00	1.26452	0.19179
465.00	1.26068	0.19698
466.00	1.25694	0.20228
467.00	1.25331	0.20770
468.00	1.24980	0.21323
469.00	1.24642	0.21886
470.00	1.24316	0.22458
471.00	1.24004	0.23039
472.00	1.23705	0.23628
473.00	1.23419	0.24225
474.00	1.23148	0.24828
475.00	1.22890	0.25437
476.00	1.22646	0.26051
477.00	1.22415	0.26669
478.00	1.22198	0.27290
479.00	1.21994	0.27914
480.00	1.21803	0.28540
481.00	1.21625	0.29168
482.00	1.21458	0.29797
483.00	1.21303	0.30426
484.00	1.21158	0.31055
485.00	1.21023	0.31684
486.00	1.20898	0.32313
487.00	1.20781	0.32941
488.00	1.20673	0.33569
489.00	1.20571	0.34197
490.00	1.20477	0.34824
491.00	1.20388	0.35452
492.00	1.20305	0.36081
493.00	1.20226	0.36710
494.00	1.20152	0.37342
495.00	1.20082	0.37976
496.00	1.20017	0.38614
497.00	1.19954	0.39256
498.00	1.19896	0.39904
499.00	1.19842	0.40557
500.00	1.19792	0.41217
501.00	1.19746	0.41886
502.00	1.19706	0.42563
503.00	1.19671	0.43250
504.00	1.19644	0.43948
505.00	1.19624	0.44657
506.00	1.19613	0.45379
507.00	1.19612	0.46113
508.00	1.19622	0.46860
509.00	1.19645	0.47621
510.00	1.19683	0.48395
511.00	1.19737	0.49183
512.00	1.19808	0.49984
513.00	1.19899	0.50798
514.00	1.20011	0.51624
515.00	1.20145	0.52462
516.00	1.20303	0.53311
517.00	1.20488	0.54169
518.00	1.20699	0.55035
519.00	1.20939	0.55908
520.00	1.21208	0.56786
521.00	1.21508	0.57667
522.00	1.21840	0.58549
523.00	1.22204	0.59431
524.00	1.22600	0.60309
525.00	1.23030	0.61183
526.00	1.23492	0.62049
527.00	1.23987	0.62905
528.00	1.24515	0.63749
529.00	1.25074	0.64579
530.00	1.25664	0.65392
531.00	1.26284	0.66187
532.00	1.26932	0.66962
533.00	1.27607	0.67714
534.00	1.28308	0.68442
535.00	1.29031	0.69144
536.00	1.29777	0.69819
537.00	1.30541	0.70465
538.00	1.31322	0.71083
539.00	1.32119	0.71669
540.00	1.32927	0.72225
541.00	1.33745	0.72750
542.00	1.34570	0.73244
543.00	1.35399	0.73707
544.00	1.36231	0.74138
545.00	1.37062	0.74540
546.00	1.37891	0.74913
547.00	1.38714	0.75258
548.00	1.39530	0.75576
549.00	1.40336	0.75868
550.00	1.41131	0.76138
551.00	1.41913	0.76386
552.00	1.42681	0.76615
553.00	1.43433	0.76827
554.00	1.44167	0.77025
555.00	1.44884	0.77211
556.00	1.45583	0.77387
557.00	1.46264	0.77557
558.00	1.46926	0.77723
559.00	1.47569	0.77888
560.00	1.48196	0.78054
561.00	1.48806	0.78225
562.00	1.49401	0.78401
563.00	1.49982	0.78587
564.00	1.50552	0.78784
565.00	1.51111	0.78993
566.00	1.51664	0.79218
567.00	1.52211	0.79459
568.00	1.52755	0.79717
569.00	1.53301	0.79993
570.00	1.53850	0.80289
571.00	1.54405	0.80603
572.00	1.54970	0.80937
573.00	1.55548	0.81289
574.00	1.56141	0.81659
575.00	1.56754	0.82046
576.00	1.57388	0.82447
577.00	1.58046	0.82862
578.00	1.58732	0.83287
579.00	1.59446	0.83721
580.00	1.60192	0.84160
581.00	1.60970	0.84603
582.00	1.61783	0.85044
583.00	1.62632	0.85482
584.00	1.63516	0.85913
585.00	1.64437	0.86333
586.00	1.65395	0.86738
587.00	1.66389	0.87126
588.00	1.67419	0.87492
589.00	1.68483	0.87833
590.00	1.69581	0.88146
591.00	1.70710	0.88428
592.00	1.71869	0.88675
593.00	1.73055	0.88884
594.00	1.74267	0.89053
595.00	1.75501	0.89180
596.00	1.76754	0.89263
597.00	1.78025	0.89298
598.00	1.79308	0.89285
599.00	1.80603	0.89223
600.00	1.81903	0.89109
601.00	1.83208	0.88944
602.00	1.84512	0.88726
603.00	1.85813	0.88455
604.00	1.87107	0.88131
605.00	1.88390	0.87754
606.00	1.89659	0.87325
607.00	1.90910	0.86844
608.00	1.92140	0.86311
609.00	1.93346	0.85729
610.00	1.94523	0.85099
611.00	1.95670	0.84421
612.00	1.96782	0.83699
613.00	1.97857	0.82934
614.00	1.98891	0.82128
615.00	1.99882	0.81284
616.00	2.00826	0.80404
617.00	2.01722	0.79493
618.00	2.02567	0.78552
619.00	2.03358	0.77585
620.00	2.04094	0.76596
621.00	2.04772	0.75588
622.00	2.05391	0.74566
623.00	2.05949	0.73534
624.00	2.06444	0.72496
625.00	2.06876	0.71456
626.00	2.07245	0.70420
627.00	2.07548	0.69393
628.00	2.07787	0.68378
629.00	2.07961	0.67383
630.00	2.08070	0.66412
631.00	2.08115	0.65470
632.00	2.08098	0.64564
633.00	2.08019	0.63700
634.00	2.07882	0.62883
635.00	2.07687	0.62119
636.00	2.07439	0.61415
637.00	2.07142	0.60778
638.00	2.06798	0.60212
639.00	2.06414	0.59726
640.00	2.05996	0.59323
641.00	2.05549	0.59012
642.00	2.05082	0.58796
643.00	2.04602	0.58682
644.00	2.04121	0.58674
645.00	2.03647	0.58775
646.00	2.03192	0.58989
647.00	2.02769	0.59317
648.00	2.02390	0.59761
649.00	2.02070	0.60317
650.00	2.01823	0.60985
651.00	2.01663	0.61757
652.00	2.01605	0.62629
653.00	2.01662	0.63589
654.00	2.01848	0.64627
655.00	2.02174	0.65729
656.00	2.02650	0.66879
657.00	2.03285	0.68060
658.00	2.04084	0.69254
659.00	2.05049	0.70440
660.00	2.06181	0.71599
661.00	2.07478	0.72711
662.00	2.08933	0.73757
663.00	2.10539	0.74719
664.00	2.12286	0.75579
665.00	2.14161	0.76323
666.00	2.16150	0.76936
667.00	2.18239	0.77409
668.00	2.20411	0.77732
669.00	2.22650	0.77897
670.00	2.24940	0.77901
671.00	2.27262	0.77740
672.00	2.29602	0.77413
673.00	2.31942	0.76921
674.00	2.34268	0.76265
675.00	2.36564	0.75449
676.00	2.38816	0.74479
677.00	2.41011	0.73359
678.00	2.43137	0.72097
679.00	2.45181	0.70700
680.00	2.47133	0.69179
681.00	2.48983	0.67541
682.00	2.50722	0.65798
683.00	2.52344	0.63961
684.00	2.53840	0.62041
685.00	2.55207	0.60051
686.00	2.56440	0.58002
687.00	2.57537	0.55908
688.00	2.58496	0.53781
689.00	2.59318	0.51633
690.00	2.60005	0.49477
691.00	2.60558	0.47323
692.00	2.60981	0.45183
693.00	2.61280	0.43067
694.00	2.61459	0.40984
695.00	2.61527	0.38943
696.00	2.61488	0.36951
697.00	2.61351	0.35014
698.00	2.61124	0.33137
699.00	2.60814	0.31325
700.00	2.60430	0.29581
701.00	2.59978	0.27907
702.00	2.59467	0.26305
703.00	2.58904	0.24775
704.00	2.58295	0.23318
705.00	2.57648	0.21933
706.00	2.56967	0.20619
707.00	2.56260	0.19374
708.00	2.55530	0.18198
709.00	2.54784	0.17086
710.00	2.54024	0.16039
711.00	2.53255	0.15051
712.00	2.52480	0.14123
713.00	2.51702	0.13249
714.00	2.50924	0.12429
715.00	2.50148	0.11659
716.00	2.49376	0.10937
717.00	2.48609	0.10259
718.00	2.47850	0.09625
719.00	2.47100	0.09030
720.00	2.46359	0.08473
721.00	2.45628	0.07951
722.00	2.44909	0.07463
723.00	2.44201	0.07006
724.00	2.43505	0.06579
725.00	2.42821	0.06178
726.00	2.42150	0.05804
727.00	2.41491	0.05454
728.00	2.40845	0.05126
729.00	2.40212	0.04820
730.00	2.39591	0.04533
731.00	2.38983	0.04264
732.00	2.38387	0.04013
733.00	2.37803	0.03778
734.00	2.37231	0.03558
735.00	2.36672	0.03352
736.00	2.36123	0.03159
737.00	2.35586	0.02978
738.00	2.35060	0.02809
739.00	2.34545	0.02651
740.00	2.34040	0.02502
741.00	2.33545	0.02363
742.00	2.33061	0.02233
743.00	2.32586	0.02110
744.00	2.32121	0.01996
745.00	2.31664	0.01888
746.00	2.31217	0.01787
747.00	2.30779	0.01693
748.00	2.30349	0.01604
749.00	2.29927	0.01520
750.00	2.29514	0.01442
751.00	2.29108	0.01368
752.00	2.28709	0.01299
753.00	2.28318	0.01234
754.00	2.27934	0.01173
755.00	2.27558	0.01115
756.00	2.27187	0.01061
757.00	2.26824	0.01010
758.00	2.26466	0.00962
759.00	2.26115	0.00916
760.00	2.25770	0.00874
761.00	2.25431	0.00833
762.00	2.25098	0.00795
763.00	2.24770	0.00759
764.00	2.24447	0.00726
765.00	2.24130	0.00694
766.00	2.23818	0.00663
767.00	2.23511	0.00635
768.00	2.23209	0.00608
769.00	2.22911	0.00582
770.00	2.22618	0.00558
771.00	2.22330	0.00535
772.00	2.22046	0.00513
773.00	2.21766	0.00492
774.00	2.21490	0.00472
775.00	2.21219	0.00454
776.00	2.20951	0.00436
777.00	2.20687	0.00419
778.00	2.20427	0.00403
779.00	2.20171	0.00388
780.00	2.19919	0.00373
781.00	2.19670	0.00359
782.00	2.19424	0.00346
783.00	2.19182	0.00334
784.00	2.18943	0.00322
785.00	2.18707	0.00310
786.00	2.18475	0.00299
787.00	2.18245	0.00289
788.00	2.18019	0.00279
789.00	2.17795	0.00269
790.00	2.17574	0.00260
791.00	2.17357	0.00251
792.00	2.17142	0.00243
793.00	2.16929	0.00235
794.00	2.16720	0.00227
795.00	2.16512	0.00220
796.00	2.16308	0.00213
797.00	2.16106	0.00206
798.00	2.15906	0.00199
799.00	2.15709	0.00193
800.00	2.15514	0.00187
801.00	2.15322	0.00181
802.00	2.15132	0.00175
803.00	2.14944	0.00170
804.00	2.14758	0.00165
805.00	2.14574	0.00160
806.00	2.14393	0.00155
807.00	2.14213	0.00150
808.00	2.14036	0.00146
809.00	2.13860	0.00142
810.00	2.13687	0.00137
811.00	2.13515	0.00133
812.00	2.13345	0.00130
813.00	2.13177	0.00126
814.00	2.13011	0.00122
815.00	2.12847	0.00119
816.00	2.12684	0.00115
817.00	2.12524	0.00112
818.00	2.12364	0.00109
819.00	2.12207	0.00106
820.00	2.12051	0.00103
821.00	2.11897	0.00100
822.00	2.11744	0.00097
823.00	2.11593	0.00095
824.00	2.11444	0.00092
825.00	2.11296	0.00090
826.00	2.11149	0.00087
827.00	2.11004	0.00085
828.00	2.10860	0.00082
829.00	2.10718	0.00080
830.00	2.10577	0.00078
831.00	2.10438	0.00076
832.00	2.10300	0.00074
833.00	2.10163	0.00072
834.00	2.10028	0.00070
835.00	2.09893	0.00068
836.00	2.09761	0.00067
837.00	2.09629	0.00065
838.00	2.09499	0.00063
839.00	2.09369	0.00062
840.00	2.09241	0.00060
841.00	2.09115	0.00059
842.00	2.08989	0.00057
843.00	2.08864	0.00056
844.00	2.08741	0.00054
845.00	2.08619	0.00053
846.00	2.08498	0.00052
847.00	2.08377	0.00050
848.00	2.08258	0.00049
849.00	2.08140	0.00048
850.00	2.08023	0.00047
851.00	2.07908	0.00046
852.00	2.07793	0.00045
853.00	2.07679	0.00043
854.00	2.07566	0.00042
855.00	2.07454	0.00041
856.00	2.07343	0.00040
857.00	2.07233	0.00039
858.00	2.07124	0.00039
859.00	2.07015	0.00038
860.00	2.06908	0.00037
861.00	2.06802	0.00036
862.00	2.06696	0.00035
863.00	2.06592	0.00034
864.00	2.06488	0.00033
865.00	2.06385	0.00033
866.00	2.06283	0.00032
867.00	2.06181	0.00031
868.00	2.06081	0.00031
869.00	2.05981	0.00030
870.00	2.05882	0.00029
871.00	2.05784	0.00029
872.00	2.05687	0.00028
873.00	2.05590	0.00027
874.00	2.05495	0.00027
875.00	2.05400	0.00026
876.00	2.05305	0.00026
877.00	2.05212	0.00025
878.00	2.05119	0.00024
879.00	2.05027	0.00024
880.00	2.04935	0.00023
881.00	2.04845	0.00023
882.00	2.04755	0.00022
883.00	2.04665	0.00022
884.00	2.04576	0.00021
885.00	2.04488	0.00021
886.00	2.04401	0.00021
887.00	2.04314	0.00020
888.00	2.04228	0.00020
889.00	2.04143	0.00019
890.00	2.04058	0.00019
891.00	2.03974	0.00019
892.00	2.03890	0.00018
893.00	2.03807	0.00018
894.00	2.03725	0.00017
895.00	2.03643	0.00017
896.00	2.03562	0.00017
897.00	2.03481	0.00016
898.00	2.03401	0.00016
899.00	2.03322	0.00016
900.00	2.03243	0.00015
901.00	2.03165	0.00015
902.00	2.03087	0.00015
903.00	2.03009	0.00015
904.00	2.02933	0.00014
905.00	2.02856	0.00014
906.00	2.02781	0.00014
907.00	2.02706	0.00014
908.00	2.02631	0.00013
909.00	2.02557	0.00013
910.00	2.02483	0.00013
911.00	2.02410	0.00013
912.00	2.02338	0.00012
913.00	2.02265	0.00012
914.00	2.02194	0.00012
915.00	2.02122	0.00012
916.00	2.02052	0.00011
917.00	2.01982	0.00011
918.00	2.01912	0.00011
919.00	2.01842	0.00011
920.00	2.01774	0.00011
921.00	2.01705	0.00010
922.00	2.01637	0.00010
923.00	2.01570	0.00010
924.00	2.01503	0.00010
925.00	2.01436	0.00010
926.00	2.01370	0.00010
927.00	2.01304	0.00009
928.00	2.01239	0.00009
929.00	2.01174	0.00009
930.00	2.01109	0.00009
931.00	2.01045	0.00009
932.00	2.00981	0.00009
933.00	2.00918	0.00008
934.00	2.00855	0.00008
935.00	2.00792	0.00008
936.00	2.00730	0.00008
937.00	2.00668	0.00008
938.00	2.00607	0.00008
939.00	2.00546	0.00008
940.00	2.00485	0.00007
941.00	2.00425	0.00007
942.00	2.00365	0.00007
943.00	2.00306	0.00007
944.00	2.00246	0.00007
945.00	2.00188	0.00007
946.00	2.00129	0.00007
947.00	2.00071	0.00007
948.00	2.00013	0.00007
949.00	1.99956	0.00006
950.00	1.99899	0.00006
951.00	1.99842	0.00006
952.00	1.99786	0.00006
953.00	1.99729	0.00006
954.00	1.99674	0.00006
955.00	1.99618	0.00006
956.00	1.99563	0.00006
957.00	1.99508	0.00006
958.00	1.99454	0.00006
959.00	1.99400	0.00006
960.00	1.99346	0.00005
961.00	1.99293	0.00005
962.00	1.99239	0.00005
963.00	1.99186	0.00005
964.00	1.99134	0.00005
965.00	1.99082	0.00005
966.00	1.99030	0.00005
967.00	1.98978	0.00005
968.00	1.98926	0.00005
969.00	1.98875	0.00005
970.00	1.98824	0.00005
971.00	1.98774	0.00005
972.00	1.98724	0.00005
973.00	1.98674	0.00004
974.00	1.98624	0.00004
975.00	1.98574	0.00004
976.00	1.98525	0.00004
977.00	1.98476	0.00004
978.00	1.98428	0.00004
979.00	1.98379	0.00004
980.00	1.98331	0.00004
981.00	1.98283	0.00004
982.00	1.98236	0.00004
983.00	1.98188	0.00004
984.00	1.98141	0.00004
985.00	1.98095	0.00004
986.00	1.98048	0.00004
987.00	1.98002	0.00004
988.00	1.97956	0.00004
989.00	1.97910	0.00004
990.00	1.97864	0.00004
991.00	1.97819	0.00003
992.00	1.97774	0.00003
993.00	1.97729	0.00003
994.00	1.97684	0.00003
995.00	1.97640	0.00003
996.00	1.97596	0.00003
997.00	1.97552	0.00003
998.00	1.97508	0.00003
999.00	1.97465	0.00003
1000.00	1.97421	0.00003
1001.00	1.97378	0.00003
1002.00	1.97336	0.00003
1003.00	1.97293	0.00003
1004.00	1.97251	0.00003
1005.00	1.97209	0.00003
1006.00	1.97167	0.00003
1007.00	1.97125	0.00003
1008.00	1.97083	0.00003
1009.00	1.97042	0.00003
1010.00	1.97001	0.00003
1011.00	1.96960	0.00003
1012.00	1.96919	0.00003
1013.00	1.96879	0.00003
1014.00	1.96839	0.00003
1015.00	1.96799	0.00003
1016.00	1.96759	0.00003
1017.00	1.96719	0.00002
1018.00	1.96680	0.00002
1019.00	1.96640	0.00002
1020.00	1.96601	0.00002
1021.00	1.96562	0.00002
1022.00	1.96524	0.00002
1023.00	1.96485	0.00002
1024.00	1.96447	0.00002
1025.00	1.96409	0.00002
1026.00	1.96371	0.00002
1027.00	1.96333	0.00002
1028.00	1.96295	0.00002
1029.00	1.96258	0.00002
1030.00	1.96221	0.00002
1031.00	1.96184	0.00002
1032.00	1.96147	0.00002
1033.00	1.96110	0.00002
1034.00	1.96074	0.00002
1035.00	1.96037	0.00002
1036.00	1.96001	0.00002
1037.00	1.95965	0.00002
1038.00	1.95929	0.00002
1039.00	1.95894	0.00002
1040.00	1.95858	0.00002
1041.00	1.95823	0.00002
1042.00	1.95788	0.00002
1043.00	1.95753	0.00002
1044.00	1.95718	0.00002
1045.00	1.95683	0.00002
1046.00	1.95649	0.00002
1047.00	1.95614	0.00002
1048.00	1.95580	0.00002
1049.00	1.95546	0.00002
1050.00	1.95512	0.00002
1051.00	1.95478	0.00002
1052.00	1.95445	0.00002
1053.00	1.95412	0.00002
1054.00	1.95378	0.00002
1055.00	1.95345	0.00002
1056.00	1.95312	0.00002
1057.00	1.95279	0.00002
1058.00	1.95247	0.00002
1059.00	1.95214	0.00002
1060.00	1.95182	0.00002
1061.00	1.95150	0.00002
1062.00	1.95118	0.00002
1063.00	1.95086	0.00001
1064.00	1.95054	0.00001
1065.00	1.95022	0.00001
1066.00	1.94991	0.00001
1067.00	1.94959	0.00001
1068.00	1.94928	0.00001
1069.00	1.94897	0.00001
1070.00	1.94866	0.00001
1071.00	1.94835	0.00001
1072.00	1.94804	0.00001
1073.00	1.94774	0.00001
1074.00	1.94744	0.00001
1075.00	1.94713	0.00001
1076.00	1.94683	0.00001
1077.00	1.94653	0.00001
1078.00	1.94623	0.00001
1079.00	1.94593	0.00001
1080.00	1.94564	0.00001
1081.00	1.94534	0.00001
1082.00	1.94505	0.00001
1083.00	1.94476	0.00001
1084.00	1.94447	0.00001
1085.00	1.94418	0.00001
1086.00	1.94389	0.00001
1087.00	1.94360	0.00001
1088.00	1.94331	0.00001
1089.00	1.94303	0.00001
1090.00	1.94274	0.00001
1091.00	1.94246	0.00001
1092.00	1.94218	0.00001
1093.00	1.94190	0.00001
1094.00	1.94162	0.00001
1095.00	1.94134	0.00001
1096.00	1.94107	0.00001
1097.00	1.94079	0.00001
1098.00	1.94052	0.00001
1099.00	1.94024	0.00001
1100.00	1.93997	0.00001
1101.00	1.93970	0.00001
1102.00	1.93943	0.00001
1103.00	1.93916	0.00001
1104.00	1.93889	0.00001
1105.00	1.93863	0.00001
1106.00	1.93836	0.00001
1107.00	1.93810	0.00001
1108.00	1.93783	0.00001
1109.00	1.93757	0.00001
1110.00	1.93731	0.00001
1111.00	1.93705	0.00001
1112.00	1.93679	0.00001
1113.00	1.93653	0.00001
1114.00	1.93627	0.00001
1115.00	1.93602	0.00001
1116.00	1.93576	0.00001
1117.00	1.93551	0.00001
1118.00	1.93526	0.00001
1119.00	1.93500	0.00001
1120.00	1.93475	0.00001
1121.00	1.93450	0.00001
1122.00	1.93425	0.00001
1123.00	1.93401	0.00001
1124.00	1.93376	0.00001
1125.00	1.93351	0.00001
1126.00	1.93327	0.00001
1127.00	1.93303	0.00001
1128.00	1.93278	0.00001
1129.00	1.93254	0.00001
1130.00	1.93230	0.00001
1131.00	1.93206	0.00001
1132.00	1.93182	0.00001
1133.00	1.93158	0.00001
1134.00	1.93134	0.00001
1135.00	1.93111	0.00001
1136.00	1.93087	0.00001
1137.00	1.93064	0.00001
1138.00	1.93040	0.00001
1139.00	1.93017	0.00001
1140.00	1.92994	0.00001
1141.00	1.92971	0.00001
1142.00	1.92948	0.00001
1143.00	1.92925	0.00001
1144.00	1.92902	0.00001
1145.00	1.92879	0.00001
1146.00	1.92857	0.00001
1147.00	1.92834	0.00001
1148.00	1.92812	0.00001
1149.00	1.92789	0.00001
1150.00	1.92767	0.00001
1151.00	1.92745	0.00001
1152.00	1.92722	0.00001
1153.00	1.92700	0.00001
1154.00	1.92678	0.00001
1155.00	1.92657	0.00001
1156.00	1.92635	0.00001
1157.00	1.92613	0.00001
1158.00	1.92591	0.00001
1159.00	1.92570	0.00001
1160.00	1.92548	0.00001
1161.00	1.92527	0.00001
1162.00	1.92506	0.00001
1163.00	1.92484	0.00001
1164.00	1.92463	0.00001
1165.00	1.92442	0.00001
1166.00	1.92421	0.00001
1167.00	1.92400	0.00001
1168.00	1.92379	0.00001
1169.00	1.92358	0.00001
1170.00	1.92338	0.00001
1171.00	1.92317	0.00001
1172.00	1.92297	0.00001
1173.00	1.92276	0.00001
1174.00	1.92256	0.00001
1175.00	1.92235	0.00001
1176.00	1.92215	0.00001
1177.00	1.92195	0.00001
1178.00	1.92175	0.00001
1179.00	1.92155	0.00001
1180.00	1.92135	0.00001
1181.00	1.92115	0.00001
1182.00	1.92095	0.00001
1183.00	1.92075	0.00001
1184.00	1.92056	0.00001
1185.00	1.92036	0.00001
1186.00	1.92016	0.00001
1187.00	1.91997	0.00001
1188.00	1.91978	0.00001
1189.00	1.91958	0.00001
1190.00	1.91939	0.00000
1191.00	1.91920	0.00000
1192.00	1.91901	0.00000
1193.00	1.91882	0.00000
1194.00	1.91863	0.00000
1195.00	1.91844	0.00000
1196.00	1.91825	0.00000
1197.00	1.91806	0.00000
1198.00	1.91787	0.00000
1199.00	1.91769	0.00000
1200.00	1.91750	0.00000
